Repository: riggs19991/ruggedroute-dataops

# ruggedroute-dataops

The data platform for [RuggedRoute](https://ruggedroutehq.com)'s map: government open data →
normalized GeoJSON → vector tiles (PMTiles) → Cloudflare R2 → the app.

Master plan: the 2026-08-02 map-data master plan and its research archive
(`docs/plans/2026-08-02-map-data-master-plan.md`, `docs/research/2026-08-02-map-data-research.json`)
are NOT in the app repo today — checked 2026-10-12, no `docs/plans/2026-08-02-*` on its master
branch. Until they are recovered, the per-layer `layers/{layer}/layer.json` manifests and the app
repo's `docs/OFFROAD_ROADMAP.md` are the references.

## Architecture

```
gov bulk downloads ──► GitHub Actions (this repo, scheduled)
                          ogr2ogr → lib/normalize_*.py → tippecanoe → .pmtiles
                          └► versioned upload to R2 (rr-tiles) + KV alias flip
Cloudflare Worker (worker-tiles/) ──► serves /{layer}/{z}/{x}/{y}.mvt + /{layer}.json
                                       from R2 via PMTiles range reads
Android app ──► Mapbox v11 VectorSource pointed at the Worker
```

Design rules (from the master plan — do not violate):
- **Versioned uploads + KV alias flip, never overwrite in place** (overwrites tear in-flight
  PMTiles range reads).
- Bulk downloads are the system of record; live ArcGIS queries are for spot-checks/QA only.
- Every normalizer is tolerant: bad upstream data goes to a review-queue artifact, never crashes.
- OSM-derived layers stay in **separate tilesets** (ODbL isolation).

# Millwright Knowledge Base

A searchable library of millwright procedures, charts and manufacturer manuals that any
millwright, student or instructor can open, search, and add to. Anyone can create a group
for their class, hand out a join code, and post each week's reading, handouts and files to it.

Live data lives in the shared Supabase project (all tables are prefixed `mw_`). The web
app is a static Vite + React build that talks to Supabase directly with the publishable key.

## What is in it

| Area | What it does |
|---|---|
| **Search** | Postgres full-text search with weighting (title and tags first, then manufacturer and model numbers, then summary, then body), typo tolerance via trigram similarity, and exact model-number matching (`TA4207H`, `22220 EK`). Anyone can search, signed in or not. |
| **Browse** | 26 topic categories: welding and fabrication, cutting and gouging, oxy-fuel, layout and templates, drawings, schematics and P&IDs, alignment, installation and foundations, bearings, belts/chains/couplings, gearboxes, pumps and seals, conveyors, hydraulics and pneumatics, lubrication, vibration and condition monitoring, motors/VFDs/electrical awareness, shop machining, fasteners, rigging, safety, preventive maintenance, troubleshooting, measurement, manufacturer manuals, shop reference. Plus an A-Z index page and a task index article ("Set me up for a task"). |
| **Articles** | Markdown with tables, procedures, charts. Kinds: procedure, reference, chart, manual, tip, safety. Attachments (PDF, images, documents, 50 MB each) in private storage with signed links. Bookmarks, view counts, print. |
| **Contribute** | Any signed-in user can write an article or upload a manual and it is live at once, marked as a **community contribution** with a disclaimer banner. The contributor confirms an accuracy statement before publishing; there is no review queue. Anything shared with a group is visible only to that group. |
| **Groups** | Anyone can create a group (class) and becomes its instructor; the app issues a 6-character join code. Students join with the code. The instructor posts to **week N** with a message, a linked library article and files. The term start date tells everyone which week is "this week". |
| **Upvotes** | Signed-in members can upvote an article once (and undo it). Counts show on cards and articles, the home page lists the top-rated community contributions, and category pages can sort by votes. |
| **Roles** | One kind of account. No teacher code. A quiet **moderator flag** (`mw_profiles.is_admin`, set only by SQL) lets the site owner edit or remove anything (see below). |

Seed content (201 articles in 26 categories, including practice quizzes and a glossary) is written for the shop bench, imperial first with metric
alongside, US OSHA/AWS practice with Red Seal/CSA notes where they differ, and every chart
cites its source. It covers: complete welder setup for every process (stick electrode
amperage chart, MIG voltage/wire-feed charts and transfer modes, gas-shielded and
self-shielded flux-core, TIG by material, gas selection and flow, duty cycle and cable
sizing), joints, positions, distortion, preheat and carbon equivalent, stainless,
aluminium, cast iron, hardfacing, weld defects, symbols and blueprint reading; plasma cut
charts, keyholing, carbon-arc gouging, oxy-fuel (Victor tip chart, cutting, rosebud
heating); pipe saddle, miter, sheet-metal and flange-template layout; anchors, grouting,

File: millwright-kb/content/oxy-fuel/oxy-fuel-welding-and-braze-welding-tips.md
---
title: "Oxy-Acetylene Welding and Braze Welding: Welding Tip Sizes by Thickness, Flame Setting, Puddle and Rod Technique, Forehand and Backhand, and Bronze Braze Welding of Steel and Cast Iron"
slug: oxy-fuel-welding-and-braze-welding-tips
category: oxy-fuel
kind: procedure
tags: [oxy acetylene welding, gas welding, OAW, welding tip size, welding tip chart, neutral flame welding, forehand welding, backhand welding, RG45 rod, RG60 rod, braze welding, bronze rod, RBCuZn-C, flux coated bronze rod, gas welding thin sheet, pipe gas welding, gas welding cast iron]
source: "Victor welding nozzle flow data (W-J and 100 series); AWS A5.2 (RG rods) and A5.8 (RBCuZn brazing filler); Lincoln and ESAB oxy-acetylene welding guides; AWS C4.2."
summary: "The oxy-acetylene process a millwright still uses on thin sheet, small tube, field repairs and cast iron: tip size and pressure by thickness, the neutral flame and why it matters, puddle control with the forehand and backhand techniques, RG45 and RG60 rods, and braze welding with bronze rod for cast iron, galvanised and dissimilar repairs."
---

> Gas welding is slow and puts a lot of heat into the part, but it needs no electricity, welds very thin steel without burn-through, and braze welding with bronze fixes cast iron and thin galvanised parts that an arc would crack or burn. It only works with **acetylene** (see [propane limits](/article/propane-and-propylene-cutting)).

## Welding tip sizes (Victor W-J / 100 series, acetylene)

| Tip | Steel thickness | Oxygen psi | Acetylene psi | Rod diameter |
|---|---|---|---|---|
| 000 | up to 1/32 in (26-24 ga) | 3 | 3 | 1/16 |
| 00 | 1/32-1/16 in (22-18 ga) | 4 | 4 | 1/16 |
| 0 | 1/16-3/32 in (16 ga) | 5 | 5 | 1/16-3/32 |
| 1 | 3/32-1/8 in (14-11 ga) | 6 | 6 | 3/32 |
| 2 | 1/8-3/16 in | 7 | 7 | 3/32-1/8 |
| 3 | 3/16-1/4 in | 8 | 8 | 1/8 |
| 4 | 1/4-5/16 in | 9 | 9 | 1/8-5/32 |
| 5 | 5/16-3/8 in | 10 | 10 | 5/32 |
| 6 | 3/8-1/2 in | 11 | 11 | 3/16 |

Equal pressures for welding tips is the Victor convention; other makers list slightly different numbers. Stay under 15 psi acetylene always and inside the 1/7 cylinder withdrawal rule (a #5 tip on a small cylinder draws too fast: see [cylinder handling](/article/compressed-gas-cylinder-handling)).

## Flame

- Light the acetylene, raise it until the smoke clears, then add oxygen until the acetylene feather **just disappears** into a sharp inner cone: **neutral**. Welding steel is done with a neutral flame; a carburising flame (feather showing) adds carbon and makes a hard, porous weld; an oxidising flame (short, hissing, pointed cone) burns the steel and foams the puddle.
- Flame types are pictured in the [flame guide](/article/oxy-acetylene-setup-victor).
- Inner cone tip held **1/16-1/8 in** above the puddle; the cone never touches the metal.

## Technique

![Forehand torch and rod angles; bronze rod tins first](/img/oxy-fuel/oaw-braze-technique.svg)

*Forehand torch and rod angles; bronze rod tins first*

1. **Clean** the joint (grind, wire brush; no paint or galvanising unless braze welding with ventilation).
2. **Tack** every 1-2 in on sheet; on a butt joint leave a gap of about the sheet thickness and expect the seam to close as you weld: tack from one end and adjust.
3. **Puddle first**: hold the flame on the start until a shiny molten puddle forms, then move it along, adding rod into the front edge of the puddle (not into the flame). The puddle should be round and about 1/4 in across on 16 ga.
4. **Forehand** (rod ahead of the flame, torch tilted 45° in the travel direction): the preheating flame goes ahead; the usual method for sheet up to 1/8 in; smooth thin beads.
5. **Backhand** (torch points back at the finished weld, rod between flame and weld): more heat control and penetration for 1/8 in and thicker plate and for pipe; slower travel, fewer passes.
6. Keep the rod end inside the outer flame between dips so it does not oxidise; a rod that sticks to the puddle means the puddle went cold.
7. Finish by lifting the flame slowly while adding a last dab to fill the crater.

**Rods**: RG45 (mild, general, 45 ksi) for sheet and non-critical work; RG60 (60 ksi) for pipe and plate; copper-coated to stop rust. Never use coat-hanger wire (unknown steel, zinc-plated: porosity). Diameter roughly equals the sheet thickness.

## Distortion

Gas welding heats a wide zone: tack often, weld short sections (back-step), clamp, and let sheet cool between passes; see [distortion control](/article/distortion-control).

## Braze welding with bronze rod

Braze welding uses a bronze rod (RBCuZn-C, flux-coated or with separate flux) at **1,600-1,700°F**, below the melting point of steel: the base metal does not melt, the bronze bonds to a "tinned" surface and builds a fillet.

Where it wins: **cast iron** repairs (no cracking from fusion welding, see [welding cast iron](/article/welding-cast-iron-and-repairs)), thin **galvanised** sheet (with ventilation and a respirator: zinc fume), copper or brass to steel, and worn parts that need build-up without hardness.

1. Clean to bright metal; V out cracks in castings; preheat castings to 400-600°F, warm plate to 200°F.
2. **Slightly oxidising** flame (short cone, slight hiss) for bronze: it reduces zinc fuming and improves flow.
3. Heat the joint to a dull red; touch the flux-coated rod to the hot metal so flux runs ahead; when the surface **tins** (bronze flows and wets, does not ball up) add rod and build the fillet. Too hot = bronze boils, white fumes, weak bond; too cold = balls up, no tinning.
4. Braze weld in the flat position where possible; the fillet needs the same size as a steel fillet.
5. Cool castings slowly (sand, blanket); wire-brush the glassy flux off when cool.

Bronze braze welds are about 40-60 ksi tensile, softer than steel, and cannot be used above about 500°F service or on parts that will be painted with high-bake coatings; tell the customer it is a braze.

## Common mistakes

- Carburising or oxidising flame on steel (porous, hard, or foamy beads).
- Cone in the puddle (blows the puddle out, carbon pickup).
- Rod fed into the flame instead of the puddle; rod withdrawn out of the flame envelope.
- No gap on a butt joint: the seam laps as it shrinks.
- Braze welding without flux, without preheat on castings, or with a carburising flame.
- Galvanised without ventilation: metal fume fever.

## Related

- [Oxy-acetylene setup, lighting and shutdown](/article/oxy-acetylene-setup-victor)
- [Victor tip chart (welding nozzle data)](/article/victor-tip-chart-acetylene)
- [Brazing and soldering (silver brazing, torch technique)](/article/brazing-and-soldering)
- [Welding cast iron and repairs](/article/welding-cast-iron-and-repairs)
- [Oxy-fuel safety](/article/oxy-fuel-safety)
