Repository: riggs19991/ruggedroute-dataops

# ruggedroute-dataops

The data platform for [RuggedRoute](https://ruggedroutehq.com)'s map: government open data →
normalized GeoJSON → vector tiles (PMTiles) → Cloudflare R2 → the app.

Master plan: the 2026-08-02 map-data master plan and its research archive
(`docs/plans/2026-08-02-map-data-master-plan.md`, `docs/research/2026-08-02-map-data-research.json`)
are NOT in the app repo today — checked 2026-10-12, no `docs/plans/2026-08-02-*` on its master
branch. Until they are recovered, the per-layer `layers/{layer}/layer.json` manifests and the app
repo's `docs/OFFROAD_ROADMAP.md` are the references.

## Architecture

```
gov bulk downloads ──► GitHub Actions (this repo, scheduled)
                          ogr2ogr → lib/normalize_*.py → tippecanoe → .pmtiles
                          └► versioned upload to R2 (rr-tiles) + KV alias flip
Cloudflare Worker (worker-tiles/) ──► serves /{layer}/{z}/{x}/{y}.mvt + /{layer}.json
                                       from R2 via PMTiles range reads
Android app ──► Mapbox v11 VectorSource pointed at the Worker
```

Design rules (from the master plan — do not violate):
- **Versioned uploads + KV alias flip, never overwrite in place** (overwrites tear in-flight
  PMTiles range reads).
- Bulk downloads are the system of record; live ArcGIS queries are for spot-checks/QA only.
- Every normalizer is tolerant: bad upstream data goes to a review-queue artifact, never crashes.
- OSM-derived layers stay in **separate tilesets** (ODbL isolation).

# Millwright Knowledge Base

A searchable library of millwright procedures, charts and manufacturer manuals that any
millwright, student or instructor can open, search, and add to. Anyone can create a group
for their class, hand out a join code, and post each week's reading, handouts and files to it.

Live data lives in the shared Supabase project (all tables are prefixed `mw_`). The web
app is a static Vite + React build that talks to Supabase directly with the publishable key.

## What is in it

| Area | What it does |
|---|---|
| **Search** | Postgres full-text search with weighting (title and tags first, then manufacturer and model numbers, then summary, then body), typo tolerance via trigram similarity, and exact model-number matching (`TA4207H`, `22220 EK`). Anyone can search, signed in or not. |
| **Browse** | 26 topic categories: welding and fabrication, cutting and gouging, oxy-fuel, layout and templates, drawings, schematics and P&IDs, alignment, installation and foundations, bearings, belts/chains/couplings, gearboxes, pumps and seals, conveyors, hydraulics and pneumatics, lubrication, vibration and condition monitoring, motors/VFDs/electrical awareness, shop machining, fasteners, rigging, safety, preventive maintenance, troubleshooting, measurement, manufacturer manuals, shop reference. Plus an A-Z index page and a task index article ("Set me up for a task"). |
| **Articles** | Markdown with tables, procedures, charts. Kinds: procedure, reference, chart, manual, tip, safety. Attachments (PDF, images, documents, 50 MB each) in private storage with signed links. Bookmarks, view counts, print. |
| **Contribute** | Any signed-in user can write an article or upload a manual and it is live at once, marked as a **community contribution** with a disclaimer banner. The contributor confirms an accuracy statement before publishing; there is no review queue. Anything shared with a group is visible only to that group. |
| **Groups** | Anyone can create a group (class) and becomes its instructor; the app issues a 6-character join code. Students join with the code. The instructor posts to **week N** with a message, a linked library article and files. The term start date tells everyone which week is "this week". |
| **Upvotes** | Signed-in members can upvote an article once (and undo it). Counts show on cards and articles, the home page lists the top-rated community contributions, and category pages can sort by votes. |
| **Roles** | One kind of account. No teacher code. A quiet **moderator flag** (`mw_profiles.is_admin`, set only by SQL) lets the site owner edit or remove anything (see below). |

Seed content (201 articles in 26 categories, including practice quizzes and a glossary) is written for the shop bench, imperial first with metric
alongside, US OSHA/AWS practice with Red Seal/CSA notes where they differ, and every chart
cites its source. It covers: complete welder setup for every process (stick electrode
amperage chart, MIG voltage/wire-feed charts and transfer modes, gas-shielded and
self-shielded flux-core, TIG by material, gas selection and flow, duty cycle and cable
sizing), joints, positions, distortion, preheat and carbon equivalent, stainless,
aluminium, cast iron, hardfacing, weld defects, symbols and blueprint reading; plasma cut
charts, keyholing, carbon-arc gouging, oxy-fuel (Victor tip chart, cutting, rosebud
heating); pipe saddle, miter, sheet-metal and flange-template layout; anchors, grouting,

File: millwright-kb/content/shop-reference/steel-grades-and-heat-colours.md
---
title: "Steel and Metal Grades for Millwrights: AISI/SAE Carbon and Alloy Steels, Structural Grades, Tool Steels, Stainless, Aluminium, Bronze and Cast Irons, Plus Temper and Incandescent Heat Colour Charts and Basic Heat Treating"
slug: steel-grades-and-heat-colours
category: shop-reference
kind: chart
tags: [steel grades, 1018, 1045, 4140, 4340, 8620, 1095, A36, A572, A500, A513, 12L14, O1, A2, D2, S7, H13, 304, 316, 410, 17-4, 6061, 5052, 7075, 932 bronze, 954 bronze, grey iron, ductile iron, temper colour chart, heat colour chart, cherry red temperature, hardening, tempering, annealing, quench, normalizing, case hardening, shaft material, keystock material]
source: "ASM Metals Handbook and ASM Heat Treater's Guide; SAE J403/J404 (steel grades); ASTM A36, A572, A500, A513, A108, A29; AISI tool steel classifications; Aluminum Association alloy data; CDA bronze data; Machinery's Handbook (temper colours and heat colour tables)."
summary: "The grades a millwright meets in bar racks, shafts, keys, sprockets, tool steel and repairs, with what each is for, its typical strength and hardness, how it machines, welds and hardens, then the temper colour chart (400-640°F), the incandescent heat colour chart (900-2,400°F) and the basic hardening, tempering, annealing and normalising rules for the common grades."
---

> The number tells you the chemistry. In the AISI/SAE system the **last two digits are carbon in hundredths of a percent** (1045 = 0.45% C) and the **first two are the alloy family** (10xx plain carbon, 11xx resulphurised free-machining, 12xx free-machining with lead/phosphorus, 41xx chrome-moly, 43xx nickel-chrome-moly, 86xx nickel-chrome-moly low alloy, 51xx/52xx chromium, 92xx silicon-manganese spring). Carbon above about 0.30% means the steel **hardens** when quenched from red, which is why welding and torch-heating 1045 and 4140 need care.

## Carbon and alloy steels (bar, shafting, keys, sprockets)

| Grade | What it is | Typical condition / strength | Machining | Welding | Where you meet it |
|---|---|---|---|---|---|
| **1018 / 1020** | Low-carbon (0.18% C), cold-rolled or hot-rolled | CR: 64 ksi tensile, 54 yield, 126 HB; HR: 58/32 | Easy, gummy finish (78% machinability) | Any process, no preheat | General fabrication, brackets, shafting where strength is not critical, case-hardened parts (carburised to 60 HRC skin) |
| **1045** | Medium-carbon (0.45%) | HR: 82 ksi / 45 yield, 163 HB; can be hardened to 55 HRC, usually used as-rolled or normalised, or induction-hardened | Good (55-60%) | Preheat 300-500°F, low-hydrogen, slow cool | **The default shaft and keystock material**; sprockets, gears, pins, axles |
| **1141 / 1144 (Stressproof)** | Medium-carbon resulphurised (free-machining); 1144 cold-drawn and stress-relieved = "Stressproof" | 1144 SP: 115 ksi tensile / 100 yield, 250 HB, stable when machined | Excellent (80%) | Poor (sulphur cracks); avoid welding | Shafts that need machining without distortion; hydraulic rods |
| **12L14** | Low-carbon leaded free-machining | 78 ksi / 60 yield | Best of all (160% of 1212) | Do not weld (lead) | Fittings, bushings, screw-machine parts |
| **4140 / 4142** | Chrome-moly medium carbon | Annealed: 95 ksi / 60 yield, 197 HB; **pre-hard (Q&T) 28-32 HRC: 130-150 ksi**; hardens to 54-59 HRC | Fair in pre-hard (65%), good annealed | Preheat 400-600°F, low-hydrogen (7018/ER80S-D2 or 70S-6), post-heat 1,100-1,200°F for critical parts; hardens under the weld | **High-strength shafts**, gears, bolts (Grade 8 is often 4140), pins, couplings, tooling, pinion shafts |
| **4340** | Nickel-chrome-moly | Q&T 28-34 HRC: 150-180 ksi; through-hardens in large sections | Fair | Same as 4140, more preheat (500-700°F) | Heavy-duty shafts, crankshafts, gears, high-load pins |
| **8620** | Nickel-chrome-moly low carbon (0.20%) | Core 90-120 ksi; carburised case 58-62 HRC | Good | Weldable with preheat 300°F (before carburising) | **Carburised gears, pinions, sprockets, cam rollers**; anything with a hard skin and tough core |
| **1095 / 1080 / 1075** | High-carbon | Spring or hardened 55-62 HRC | Annealed only | Effectively no (cracks) | Springs, blades, files (1095), scrapers, saw blades |
| **5160 / 9260** | Chromium / silicon-manganese spring steels | Q&T 45-50 HRC leaf springs | | No | Leaf and coil springs; 5160 for hand-forged tools |
| **52100** | 1% carbon, 1.5% chromium | 60-64 HRC | Annealed | No | Bearing rings and balls, rollers |
| **E4340 / 300M / 4330V** | Aerospace-grade alloys | 200-290 ksi | | Specialist | Landing gear, high-strength pins: do not weld or heat |

**Shaft material choice**: 1045 for general shafts (cold-drawn, TG&P = turned, ground and polished for bearing seats); 4140 pre-hard for high torque or shock; 1144 Stressproof when the shaft will be heavily machined; 316/17-4 stainless for wet or corrosive service; 8620 carburised where a hard journal is needed. Keystock: 1018 cold-drawn or 1045 (harder key for hardened hubs), see [keys and keyways](/article/keys-and-keyways).

## Structural and pipe grades

| Grade | Use | Yield / tensile | Notes |
|---|---|---|---|
| **A36** | Plate, angle, channel, flat bar, general structural | 36 ksi / 58-80 ksi | Weldable, no preheat under 1-1/2 in; the default fabrication steel |
| **A572 Gr 50** / A992 | Wide-flange beams (A992), higher-strength plate | 50 ksi / 65 ksi | Weldable; A992 is the standard W-shape grade |
| **A500 Gr B/C** | HSS (square/rectangular/round tube) | 46-50 ksi / 58-62 ksi | Weldable; check for seam location when bending |
| **A513** | Mechanical tubing (DOM = drawn over mandrel, ERW) | 1020 DOM: 70-80 ksi tensile | Precise ID/OD; bushings, rollers, spacers |
| **A53 / A106 Gr B** | Pipe (A53: general, A106: high-temp pressure) | 35 ksi / 60 ksi | Weldable; see [pipe schedules](/article/pipe-schedule-and-flange-tables) |
| **A514 (T-1)** | Quenched-and-tempered high-strength plate | 100 ksi / 110-130 ksi | Weldable with low-hydrogen, preheat, limited heat input (do not over-heat: loses strength); crane booms, heavy-equipment frames |
| **AR400 / AR500** | Abrasion-resistant plate (Hardox, etc.) | 400 / 500 HB | Weldable with 7018 and preheat (see [hardfacing](/article/hardfacing-and-buildup)), plasma or oxy cut with care; liners, chutes, buckets |
| **A588 (Cor-Ten)** | Weathering steel | 50 ksi | Weldable with matching (8018-W) or 7018 for non-exposed welds |
| **A588 / A242 / A709** | Bridge steels | | Structural welding to AWS D1.5 |

## Tool steels

| Grade | Type | Quench | Working hardness | Use |
|---|---|---|---|---|
| **W1** | Water-hardening, plain carbon (1.0% C) | Water/brine | 58-64 HRC, shallow-hardening | Punches, chisels, cold chisels, hand tools, springs |
| **O1** | Oil-hardening | Oil | 57-62 HRC | **General-purpose shop tool steel**: gauges, punches, dies, jigs, knives; ground flat stock; stable, easy to harden with a torch |
| **A2** | Air-hardening (5% Cr) | Air | 57-62 HRC | Dies, punches, shear blades; less distortion than O1 |
| **D2** | High-carbon high-chrome (12% Cr) | Air | 58-62 HRC | Long-run blanking dies, shear blades, wear parts; very wear-resistant, brittle, hard to grind |
| **S7** | Shock-resisting | Air/oil | 54-58 HRC | Chisels, hammers, punches, shear blades under impact, rivet sets |
| **H13** | Hot-work (Cr-Mo-V) | Air | 44-52 HRC | Hot forging and die-casting dies, hot punches, extrusion; keeps hardness at 1,000°F |
| **M2** | High-speed steel (Mo-W) | Oil/air/salt | 62-65 HRC | Drills, taps, end mills, lathe tools |
| **P20** | Mould steel, pre-hard 28-32 HRC | | | Plastic moulds, holder blocks |
| **4140 pre-hard** | Not a tool steel but used as one | | 28-32 HRC | Fixtures, holders, wear plates |

## Stainless and heat-resisting

| Grade | Family | Magnetic | Strength (annealed) | Notes |
|---|---|---|---|---|
| **304 / 304L** | Austenitic (18-8) | No (slight when cold-worked) | 75 ksi / 30 yield | General corrosion resistance; food, water; work-hardens; welds with 308L |
| **316 / 316L** | Austenitic (Mo-bearing) | No | 75 / 30 | Chlorides, chemicals, marine; 316L filler |
| **303** | Free-machining austenitic | No | | Do not weld; fittings and shafts machined dry |
| **321 / 347** | Stabilised austenitic | No | | High temperature (exhaust, 1,500°F) |
| **309 / 310** | High-Cr-Ni austenitic | No | | Furnace parts; 309 as the dissimilar-weld filler |
| **410 / 420** | Martensitic (12-13% Cr) | Yes | Hardens to 40 HRC (410) / 50+ (420) | Pump shafts, valve trim, knives (420); preheat and temper when welding |
| **416** | Free-machining martensitic | Yes | | Shafts, screws; not weldable |
| **430** | Ferritic (17% Cr) | Yes | 65 / 40 | Trim, appliances; welds with 308/309 but embrittles |
| **17-4 PH** | Precipitation-hardening | Yes | H900: 190 ksi; H1150: 145 ksi | Pump shafts, impellers, high-strength corrosion-resistant parts; weldable, then age |
| **2205 duplex** | Ferritic-austenitic | Yes (partly) | 90 / 65 | Chloride cracking resistance; process piping, pumps |
| **Nitronic 60** | Anti-galling austenitic | No | | Bushings and fasteners that would gall in 304/316 |

## Aluminium, copper alloys and cast irons

| Alloy | Notes |
|---|---|
| **6061-T6** | The general structural aluminium: 45 ksi / 40 yield; extrusions, plate, bar; weldable (loses about 30-40% strength in the HAZ; re-heat-treat or design for it); machines well; 4043 or 5356 filler |
| **5052-H32** | Sheet and tank alloy: 33 ksi / 28 yield; excellent weldability and corrosion resistance; forms well; 5356 filler |
| **5083 / 5086** | Marine plate; weldable; 5356/5183 filler |
| **6063** | Architectural extrusions; softer; weldable |
| **2024-T3** | Aircraft; high strength; **not weldable** (arc); fasten mechanically |
| **7075-T6** | Highest strength common alloy (83 ksi): tooling plate, aircraft; **not weldable**; galls in threads |
| **A356 / 356** | Cast aluminium (pump housings, gearbox covers); weldable with 4043 after cleaning |
| **Cast aluminium unknown** | Assume 356 or 319-type; degrease, preheat 300°F, 4043 |
| **C360 brass** | Free-machining yellow brass: fittings, bushings; not for welding (zinc) |
| **C932 (SAE 660) bearing bronze** | Leaded tin bronze: **the standard bushing bronze**; machines well; runs on steel shafts; 25 ksi yield |
| **C954 aluminium bronze** | High strength (50 ksi yield), wear and corrosion resistant; heavy-duty bushings, wear plates, gears, pump parts; weldable with ERCuAl-A2 |
| **C905 / C907 tin bronze** | Gear bronze (worm wheels), heavy loads |
| **C863 manganese bronze** | Very high strength (50-60 ksi yield); heavy wear plates, screw-down nuts |
| **Class 30 grey iron** | 30 ksi tensile; machine bases, housings, pulleys; damps vibration; brittle; see [welding cast iron](/article/welding-cast-iron-and-repairs) |
| **65-45-12 ductile iron** | 65 ksi tensile / 45 yield / 12% elongation; gear housings, sprockets, hubs, pipe; tougher than grey; weldable with nickel rods |
| **80-55-06 ductile** | Stronger, less ductile; gears, crank parts |
| **Malleable iron** | Pipe fittings, hardware; weldable with care |
| **Ni-Hard / high-chrome white iron** | Pump liners, chute liners: 600+ HB, brittle, not weldable except for hardfacing overlays |

## Temper colour chart (oxide colours on bright steel as it is heated)

Used to temper hardened tools by eye, and to read how hot a part or bearing got. Colours appear in this order on a polished surface heated slowly; they are only valid on clean bright steel and shift with alloy content.

![Temper colours and heat colours](/img/shop-reference/temper-and-heat-colours.svg)

*Temper colours and heat colours*

| Colour | °F | °C | Typical use of that temper |
|---|---|---|---|
| Faint straw / very pale yellow | 400 | 204 | Scrapers, lathe tools, engraving tools (maximum hardness retained) |
| Light straw | 430-440 | 220-227 | Drills, taps, dies, files, hammers faces |
| Dark straw / golden | 460-470 | 240-245 | Punches, reamers, milling cutters, wood chisels |
| Brown | 490-500 | 255-260 | Cold chisels, twist drills for soft metal, axes |
| Brown-purple / bronze | 510-520 | 265-270 | Cold chisels for steel, centre punches |
| Purple | 530-540 | 275-280 | Hand punches, screwdrivers, springs (light) |
| Dark blue | 550-570 | 290-300 | Springs, screwdrivers, saw blades, needles |
| Light / pale blue | 590-610 | 310-320 | Springs (heavier), scrapers for wood |
| Grey-blue to grey | 630-650 | 330-345 | Very soft temper; beyond this the colours fade to grey |

**Reading heat damage**: a bearing race or shaft with straw-to-blue tint has been over 400-550°F; blue-black or grey means 600°F or more and the hardness is gone. Weld heat tint on stainless (straw, blue, black) follows the same sequence and tells you how far the heat-affected zone went.

## Incandescent heat colour chart (in dim light)

| Colour | °F | °C | What is happening |
|---|---|---|---|
| Faint red (just visible in the dark) | 900-930 | 480-500 | Stress relief range starts (1,100-1,250°F for steel) |
| Blood red / dull red | 1,050-1,100 | 565-595 | Sub-critical; low-temperature tempering of 4140 |
| Dark cherry red | 1,175 | 635 | |
| Medium cherry red | 1,275 | 690 | Annealing sub-critical (spheroidise) |
| **Cherry red (full)** | **1,375** | **745** | Lower critical (A1) is 1,333°F; steel begins to transform |
| **Bright cherry red** | **1,450** | **790** | **Curie point 1,414°F: a magnet stops sticking**; hardening temperature for W1, O1 and 1095 (1,450-1,500°F) |
| Salmon / light red | 1,550 | 845 | Hardening for 4140 (1,550-1,600°F), 5160, normalising for 1045 (1,600-1,650°F) |
| Orange | 1,650 | 900 | Hardening for A2 (1,750°F) starts here; forging range starts |
| Bright orange / light orange | 1,750 | 955 | D2 hardening (1,850°F), forging |
| Lemon yellow | 1,830-1,900 | 1,000-1,040 | Forging heat for carbon steel |
| Light yellow | 1,975-2,050 | 1,080-1,120 | Full forging heat; carburising range (1,650-1,750°F) is below this |
| **White / dazzling** | 2,200-2,400 | 1,200-1,300 | Burning heat for carbon steel: sparks, grain damage; welding heat for forge welds |
| Steel melts | 2,500-2,750 | 1,370-1,510 | |

Temperature sticks (Tempilstik) are more accurate than colour and are what the preheat and interpass procedures use; see [preheat and interpass](/article/preheat-interpass-and-carbon-equivalent).

## Basic heat treating for the shop

| Operation | Purpose | How (common grades) |
|---|---|---|
| **Anneal** (full) | Soften for machining, remove hardness from a weld zone | Heat to 50°F above the upper critical (1,450-1,600°F for most carbon/alloy steels; 1,400-1,450°F for O1), soak 1 h per inch, **cool very slowly** in the furnace, vermiculite, lime or ash (under 50°F/h) |
| **Normalise** | Refine grain after forging or heavy welding, uniform structure | Heat to 100°F above the upper critical (1,600-1,700°F for 1045), soak, **cool in still air** |
| **Stress relieve** | Remove residual stress after welding or machining without changing hardness much | 1,100-1,250°F for carbon and low-alloy steel (below the critical), soak 1 h per inch, slow cool; for 4140 pre-hard keep it 50°F below its original tempering temperature |
| **Harden** | Maximum hardness | Heat to the hardening temperature (W1 1,450-1,500°F, O1 1,450-1,500°F, 1045 1,500-1,550°F, 4140 1,550-1,600°F, A2 1,750-1,800°F, D2 1,850-1,875°F, S7 1,725-1,750°F), soak, **quench**: W1 and 10xx in water or brine (agitate, plunge point first), O1 and 4140 and 5160 in warm oil (100-150°F), A2/D2/S7/H13 in still air or a fan |
| **Temper** | Reduce brittleness to the working hardness; **always temper within an hour of hardening** | Reheat to the temper temperature (see below), hold 1-2 h, air cool; double-temper air-hardening grades |
| **Case harden** | Hard skin on a soft core (1018, 8620) | Carburise in a carbon compound (Kasenit-type or pack) at 1,650-1,700°F for a 0.010-0.030 in case in 1-4 h, quench in water; or send out for gas carburising |
| **Flame / induction harden** | Hard surface on 1045/4140 shafts and gear teeth | Heat the surface fast to 1,550-1,600°F with a torch or coil, quench with water spray immediately, temper at 350-400°F; typical 50-58 HRC skin |

**Tempering hardness (approximate)**

| Temper temp | O1 | W1 / 1095 | 4140 (from 55-57 HRC) | S7 | A2 |
|---|---|---|---|---|---|
| As quenched | 63-65 | 65-67 | 55-57 | 60-61 | 62-64 |
| 300°F | 62-63 | 64-65 | 54-55 | 58-59 | 61-62 |
| 400°F | 61-62 | 62-63 | 53-54 | 57-58 | 60-61 |
| 500°F | 59-60 | 59-61 | 51-53 | 56-57 | 59-60 |
| 600°F | 56-58 | 55-57 | 49-51 | 55-56 | 58-59 |
| 800°F | 51-53 | 48-50 | 45-47 | 53-54 | 57-58 |
| 1,000°F | 44-46 | 40-42 | 38-40 | 46-48 | 55-57 (peak secondary) |
| 1,100°F | 40-42 | | 33-35 | 42-44 | 50-52 |
| 1,200°F | 35-37 | | 28-30 | 36-38 | 40-44 |

Rules: never quench a part with sharp inside corners or a mix of thick and thin without expecting cracks; quench point-down and agitate; wear a face shield (oil flashes, water spits); do not heat 4140 or 1045 shafts with a torch and let them air-cool from red without expecting a hard, brittle zone; anything hardened is tempered before it is used or dropped.

## Related

- [Metal identification and spark test](/article/metal-identification-and-spark-test)
- [Hardness conversion](/article/hardness-conversion)
- [Preheat, interpass and carbon equivalent](/article/preheat-interpass-and-carbon-equivalent)
- [Welding cast iron and repairs](/article/welding-cast-iron-and-repairs)
- [Welding stainless and dissimilar](/article/welding-stainless-and-dissimilar)
- [Keys and keyways](/article/keys-and-keyways)
