Repository: riggs19991/ruggedroute-dataops

# ruggedroute-dataops

The data platform for [RuggedRoute](https://ruggedroutehq.com)'s map: government open data →
normalized GeoJSON → vector tiles (PMTiles) → Cloudflare R2 → the app.

Master plan: the 2026-08-02 map-data master plan and its research archive
(`docs/plans/2026-08-02-map-data-master-plan.md`, `docs/research/2026-08-02-map-data-research.json`)
are NOT in the app repo today — checked 2026-10-12, no `docs/plans/2026-08-02-*` on its master
branch. Until they are recovered, the per-layer `layers/{layer}/layer.json` manifests and the app
repo's `docs/OFFROAD_ROADMAP.md` are the references.

## Architecture

```
gov bulk downloads ──► GitHub Actions (this repo, scheduled)
                          ogr2ogr → lib/normalize_*.py → tippecanoe → .pmtiles
                          └► versioned upload to R2 (rr-tiles) + KV alias flip
Cloudflare Worker (worker-tiles/) ──► serves /{layer}/{z}/{x}/{y}.mvt + /{layer}.json
                                       from R2 via PMTiles range reads
Android app ──► Mapbox v11 VectorSource pointed at the Worker
```

Design rules (from the master plan — do not violate):
- **Versioned uploads + KV alias flip, never overwrite in place** (overwrites tear in-flight
  PMTiles range reads).
- Bulk downloads are the system of record; live ArcGIS queries are for spot-checks/QA only.
- Every normalizer is tolerant: bad upstream data goes to a review-queue artifact, never crashes.
- OSM-derived layers stay in **separate tilesets** (ODbL isolation).

# Millwright Knowledge Base

A searchable library of millwright procedures, charts and manufacturer manuals that any
millwright, student or instructor can open, search, and add to. Anyone can create a group
for their class, hand out a join code, and post each week's reading, handouts and files to it.

Live data lives in the shared Supabase project (all tables are prefixed `mw_`). The web
app is a static Vite + React build that talks to Supabase directly with the publishable key.

## What is in it

| Area | What it does |
|---|---|
| **Search** | Postgres full-text search with weighting (title and tags first, then manufacturer and model numbers, then summary, then body), typo tolerance via trigram similarity, and exact model-number matching (`TA4207H`, `22220 EK`). Anyone can search, signed in or not. |
| **Browse** | 26 topic categories: welding and fabrication, cutting and gouging, oxy-fuel, layout and templates, drawings, schematics and P&IDs, alignment, installation and foundations, bearings, belts/chains/couplings, gearboxes, pumps and seals, conveyors, hydraulics and pneumatics, lubrication, vibration and condition monitoring, motors/VFDs/electrical awareness, shop machining, fasteners, rigging, safety, preventive maintenance, troubleshooting, measurement, manufacturer manuals, shop reference. Plus an A-Z index page and a task index article ("Set me up for a task"). |
| **Articles** | Markdown with tables, procedures, charts. Kinds: procedure, reference, chart, manual, tip, safety. Attachments (PDF, images, documents, 50 MB each) in private storage with signed links. Bookmarks, view counts, print. |
| **Contribute** | Any signed-in user can write an article or upload a manual and it is live at once, marked as a **community contribution** with a disclaimer banner. The contributor confirms an accuracy statement before publishing; there is no review queue. Anything shared with a group is visible only to that group. |
| **Groups** | Anyone can create a group (class) and becomes its instructor; the app issues a 6-character join code. Students join with the code. The instructor posts to **week N** with a message, a linked library article and files. The term start date tells everyone which week is "this week". |
| **Upvotes** | Signed-in members can upvote an article once (and undo it). Counts show on cards and articles, the home page lists the top-rated community contributions, and category pages can sort by votes. |
| **Roles** | One kind of account. No teacher code. A quiet **moderator flag** (`mw_profiles.is_admin`, set only by SQL) lets the site owner edit or remove anything (see below). |

Seed content (201 articles in 26 categories, including practice quizzes and a glossary) is written for the shop bench, imperial first with metric
alongside, US OSHA/AWS practice with Red Seal/CSA notes where they differ, and every chart
cites its source. It covers: complete welder setup for every process (stick electrode
amperage chart, MIG voltage/wire-feed charts and transfer modes, gas-shielded and
self-shielded flux-core, TIG by material, gas selection and flow, duty cycle and cable
sizing), joints, positions, distortion, preheat and carbon equivalent, stainless,
aluminium, cast iron, hardfacing, weld defects, symbols and blueprint reading; plasma cut
charts, keyholing, carbon-arc gouging, oxy-fuel (Victor tip chart, cutting, rosebud
heating); pipe saddle, miter, sheet-metal and flange-template layout; anchors, grouting,

File: millwright-kb/content/study/quiz-welding-and-cutting.md
---
title: "Test Yourself: Welding and Cutting (20 Questions with Answers on SMAW, GMAW, FCAW, GTAW, Oxy-Fuel, Plasma and Carbon Arc Gouging)"
slug: quiz-welding-and-cutting
category: study
kind: reference
tags: [quiz, practice questions, welding quiz, welding test, cutting quiz, Red Seal practice, apprenticeship exam, SMAW questions, GMAW questions, FCAW questions, TIG questions, oxy fuel questions, plasma cutting questions, self test, study questions]
source: "Questions written against the welding and cutting articles in this knowledge base (Lincoln, Hobart, ESAB and Victor process data; AWS A5 filler classifications; CSA W59 and AWS D1.1 conventions)."
summary: "Twenty practice questions on the welding and cutting material in this knowledge base, from electrode classification and polarity to oxy-fuel pressures and plasma cut quality. Try each one before opening the answer. Each answer names the article to review if you got it wrong."
---

How to use this: read the question, decide on your answer, then tap **Answer**. Score yourself out of 20. Anything under 16 means read the linked articles again before the exam.

![Review figure: polarity and where the heat goes](/img/welding/polarity.svg)

*Review figure: polarity and where the heat goes*

## Questions

**1.** What do the digits in E7018 tell you?

<details><summary>Answer</summary>70 = minimum tensile strength 70,000 psi; 1 = all positions; 8 = low-hydrogen iron-powder coating usable on AC or DC electrode positive. Review: SMAW electrode selection.</details>

**2.** Which polarity gives the deepest penetration with a stick electrode, and what is it called?

<details><summary>Answer</summary>DC electrode positive (DCEP, also called reverse polarity). For SMAW the greater share of arc heat is released at the positive side, and with the electrode positive the arc digs deeper into the plate; 7018 and 6010 both run on DCEP. Review: SMAW machine setup.</details>

**3.** A 7018 electrode has been out of the rod oven for six hours on a humid day. Can you use it on a code weld?

<details><summary>Answer</summary>No. Low-hydrogen electrodes are limited to about 4 hours of exposure (less for higher strength classes) before they must be re-baked at 370 to 430 °C for one hour or discarded. Review: electrode storage and drying.</details>

**4.** In GMAW, what changes when you turn up the wire feed speed and leave voltage alone?

<details><summary>Answer</summary>Amperage rises: in constant-voltage GMAW the wire feed speed sets the current. Arc length shortens and the arc gets crackly until voltage is raised to match. Review: GMAW setup.</details>

**5.** Name the four GMAW transfer modes and the one you would use for out-of-position welding on 3/8 in plate.

<details><summary>Answer</summary>Short circuit, globular, spray, pulsed spray. Short circuit (or pulsed spray with a suitable power source) is used out of position; conventional spray is flat and horizontal only. Review: GMAW transfer modes.</details>

**6.** What shielding gas mix gives spray transfer on carbon steel, and why will 100 percent CO2 not do it?

<details><summary>Answer</summary>Argon with 8 to 20 percent CO2 (commonly 90/10 or 75/25 above the transition current). Pure CO2 cannot support axial spray; it stays globular at any current. Review: GMAW shielding gases.</details>

**7.** E71T-1 versus E71T-11: which one needs gas and which can be used outdoors without it?

<details><summary>Answer</summary>E71T-1 is gas-shielded (CO2 or 75/25) and gives the best mechanicals; E71T-11 is self-shielded for use outdoors and in wind, with polarity DCEN. Review: FCAW setup.</details>

**8.** A self-shielded flux-cored wire is porous along the whole bead. The wire and machine are right. What is the most likely setting error?

<details><summary>Answer</summary>Stick-out too short. Self-shielded wires need long electrical stick-out (3/4 to 1-1/4 in) to preheat the wire and let the flux generate its shielding. Review: FCAW troubleshooting.</details>

**9.** For GTAW on aluminum, what current type and tungsten would you set?

<details><summary>Answer</summary>AC with high-frequency start, balance around 65 to 75 percent electrode negative, on a lanthanated or zirconiated tungsten with a balled or lightly pointed tip. Review: GTAW setup for aluminum.</details>

**10.** What is the purpose of post-flow on a TIG torch, and roughly how long should it be?

<details><summary>Answer</summary>To shield the cooling tungsten and weld puddle from oxidation. About one second per 10 amps: 10 to 15 seconds for a 150 amp weld. Review: GTAW setup.</details>

**11.** What is the safe working pressure limit for acetylene, and why?

<details><summary>Answer</summary>15 psig. Above that, free acetylene can decompose explosively without oxygen present. Review: oxy-fuel safety.</details>

**12.** Explain the neutral flame and how you recognize it.

<details><summary>Answer</summary>Equal volumes of oxygen and acetylene: a sharp, well defined inner cone with no acetylene feather and no hissing, rounded oxidizing cone. Set by adding oxygen until the feather just disappears. Review: oxy-acetylene setup.</details>

**13.** You have a 1/2 in plate to cut with oxy-acetylene. What tip size and approximate pressures for a Victor 1-101 style tip?

<details><summary>Answer</summary>Tip size 1: oxygen about 30 to 35 psig, acetylene 3 to 5 psig, travel roughly 16 to 20 in/min. Review: Victor tip chart.</details>

**14.** What is the flashback arrestor for and where does it go?

<details><summary>Answer</summary>To stop a flame travelling back up the hose into the regulator and cylinder; fitted at the regulator outlet (and often also at the torch inlet). A reverse-flow check valve alone does not stop a flashback. Review: oxy-fuel safety.</details>

**15.** Why does plasma cutting need a clean, dry air supply, and what fails first if it is not?

<details><summary>Answer</summary>Moisture and oil in the air cause erratic arcs and rapid electrode and nozzle wear (hafnium pit burn-out, nozzle orifice erosion). Consumables fail first, then cut quality. Review: plasma cutting setup.</details>

**16.** What does excessive bevel angle on a plasma cut tell you?

<details><summary>Answer</summary>Worn nozzle or electrode, standoff too high, or travel too fast for the amperage. Reverse bevel on one side means the torch is not square or the swirl direction was ignored. Review: plasma cut quality.</details>

**17.** Carbon arc gouging: what polarity and air pressure for DC copper-coated electrodes?

<details><summary>Answer</summary>DCEP, with compressed air at 80 to 100 psig at the torch; current about 800 to 1000 amps per inch of electrode diameter. Review: carbon arc gouging setup.</details>

**18.** Name three welding defects that are caused by a travel speed that is too slow.

<details><summary>Answer</summary>Excessive reinforcement (overlap and cold lap at the toes), burn-through on thin material, and wide beads with slag entrapment on multipass welds. Review: weld defects and causes.</details>

**19.** A drawing shows a fillet symbol below the reference line with a 6 next to it and a flag on the arrow. What does it mean?

<details><summary>Answer</summary>A 6 mm (or 1/4 in on an inch drawing) fillet weld on the arrow side, to be made in the field. Review: welding symbols.</details>

**20.** What preheat would you use for E7018 on 1 in thick A36 plate at 0 °C?

<details><summary>Answer</summary>About 65 °C (150 °F) minimum for 3/4 to 1-1/2 in thick low-carbon plate with low-hydrogen electrodes (per AWS D1.1 Table 3.2 category B), and never weld below 0 °C base metal temperature without warming. Review: preheat and interpass.</details>

## Scoring

- 18 to 20: exam ready for this section.
- 14 to 17: review the articles named in the answers you missed.
- Under 14: work through the welding category from the top, starting with the setup articles.

## Related

- [Stick Welding (SMAW) Setup](/article/smaw-stick-setup)
- [MIG Welding (GMAW) Setup](/article/gmaw-mig-setup)
- [TIG Welding (GTAW) Setup](/article/gtaw-tig-setup)
- [Setting Up, Lighting and Shutting Down an Oxy-Acetylene Torch (Victor outfit)](/article/oxy-acetylene-setup-victor)
- [Plasma Cutting Setup and Cut Charts](/article/plasma-cutting-setup)
- [Millwright Glossary A to Z](/article/millwright-glossary)
