Repository: riggs19991/ruggedroute-dataops

# ruggedroute-dataops

The data platform for [RuggedRoute](https://ruggedroutehq.com)'s map: government open data →
normalized GeoJSON → vector tiles (PMTiles) → Cloudflare R2 → the app.

Master plan: the 2026-08-02 map-data master plan and its research archive
(`docs/plans/2026-08-02-map-data-master-plan.md`, `docs/research/2026-08-02-map-data-research.json`)
are NOT in the app repo today — checked 2026-10-12, no `docs/plans/2026-08-02-*` on its master
branch. Until they are recovered, the per-layer `layers/{layer}/layer.json` manifests and the app
repo's `docs/OFFROAD_ROADMAP.md` are the references.

## Architecture

```
gov bulk downloads ──► GitHub Actions (this repo, scheduled)
                          ogr2ogr → lib/normalize_*.py → tippecanoe → .pmtiles
                          └► versioned upload to R2 (rr-tiles) + KV alias flip
Cloudflare Worker (worker-tiles/) ──► serves /{layer}/{z}/{x}/{y}.mvt + /{layer}.json
                                       from R2 via PMTiles range reads
Android app ──► Mapbox v11 VectorSource pointed at the Worker
```

Design rules (from the master plan — do not violate):
- **Versioned uploads + KV alias flip, never overwrite in place** (overwrites tear in-flight
  PMTiles range reads).
- Bulk downloads are the system of record; live ArcGIS queries are for spot-checks/QA only.
- Every normalizer is tolerant: bad upstream data goes to a review-queue artifact, never crashes.
- OSM-derived layers stay in **separate tilesets** (ODbL isolation).

# Millwright Knowledge Base

A searchable library of millwright procedures, charts and manufacturer manuals that any
millwright, student or instructor can open, search, and add to. Anyone can create a group
for their class, hand out a join code, and post each week's reading, handouts and files to it.

Live data lives in the shared Supabase project (all tables are prefixed `mw_`). The web
app is a static Vite + React build that talks to Supabase directly with the publishable key.

## What is in it

| Area | What it does |
|---|---|
| **Search** | Postgres full-text search with weighting (title and tags first, then manufacturer and model numbers, then summary, then body), typo tolerance via trigram similarity, and exact model-number matching (`TA4207H`, `22220 EK`). Anyone can search, signed in or not. |
| **Browse** | 26 topic categories: welding and fabrication, cutting and gouging, oxy-fuel, layout and templates, drawings, schematics and P&IDs, alignment, installation and foundations, bearings, belts/chains/couplings, gearboxes, pumps and seals, conveyors, hydraulics and pneumatics, lubrication, vibration and condition monitoring, motors/VFDs/electrical awareness, shop machining, fasteners, rigging, safety, preventive maintenance, troubleshooting, measurement, manufacturer manuals, shop reference. Plus an A-Z index page and a task index article ("Set me up for a task"). |
| **Articles** | Markdown with tables, procedures, charts. Kinds: procedure, reference, chart, manual, tip, safety. Attachments (PDF, images, documents, 50 MB each) in private storage with signed links. Bookmarks, view counts, print. |
| **Contribute** | Any signed-in user can write an article or upload a manual and it is live at once, marked as a **community contribution** with a disclaimer banner. The contributor confirms an accuracy statement before publishing; there is no review queue. Anything shared with a group is visible only to that group. |
| **Groups** | Anyone can create a group (class) and becomes its instructor; the app issues a 6-character join code. Students join with the code. The instructor posts to **week N** with a message, a linked library article and files. The term start date tells everyone which week is "this week". |
| **Upvotes** | Signed-in members can upvote an article once (and undo it). Counts show on cards and articles, the home page lists the top-rated community contributions, and category pages can sort by votes. |
| **Roles** | One kind of account. No teacher code. A quiet **moderator flag** (`mw_profiles.is_admin`, set only by SQL) lets the site owner edit or remove anything (see below). |

Seed content (201 articles in 26 categories, including practice quizzes and a glossary) is written for the shop bench, imperial first with metric
alongside, US OSHA/AWS practice with Red Seal/CSA notes where they differ, and every chart
cites its source. It covers: complete welder setup for every process (stick electrode
amperage chart, MIG voltage/wire-feed charts and transfer modes, gas-shielded and
self-shielded flux-core, TIG by material, gas selection and flow, duty cycle and cable
sizing), joints, positions, distortion, preheat and carbon equivalent, stainless,
aluminium, cast iron, hardfacing, weld defects, symbols and blueprint reading; plasma cut
charts, keyholing, carbon-arc gouging, oxy-fuel (Victor tip chart, cutting, rosebud
heating); pipe saddle, miter, sheet-metal and flange-template layout; anchors, grouting,

File: millwright-kb/content/welding/brazing-and-soldering.md
---
title: "Brazing, Braze Welding and Soldering: Silver Brazing Alloys (BAg) and Phos-Copper (BCuP) Temperatures, Fluxes, Joint Clearance, Torch Technique, Bronze Braze Welding of Steel and Cast Iron, Soft and Lead-Free Solder, Sweat Joints, Cadmium Warning"
slug: brazing-and-soldering
category: welding
kind: procedure
tags: [brazing, silver brazing, silver solder, Sil-Fos, BCuP, BAg-5, BAg-7, Safety-Silv 56, Stay-Silv, phos copper, brazing flux, brazing temperature, joint clearance brazing, capillary, braze welding, bronze brazing, low fuming bronze, RBCuZn-C, brazing cast iron, brazing copper pipe, soldering, sweat joint, 95/5 solder, lead free solder, 50/50 solder, aluminum brazing, cadmium brazing rod, carbide tip brazing]
source: "AWS A5.8 (brazing filler metals) and AWS Brazing Handbook; Harris Products Group brazing and soldering technical guide and alloy data (Stay-Silv, Safety-Silv, Sil-Fos, Stay-Brite); Lucas-Milhaupt brazing guide; ASTM B32 solder alloys; ASME B31 / copper tube handbook (CDA) sweat joint procedures."
summary: "How brazing differs from welding, which filler and flux for copper, brass, steel, stainless, cast iron, carbide and aluminium with their working temperatures, the joint clearance that capillary action needs, the oxy-acetylene torch procedure step by step, bronze braze welding as a repair method for steel and cast iron, soft soldering of copper tube with 95/5 and lead-free alloys, and the health rules on cadmium and fluxes."
---

## Definitions

- **Brazing**: joining with a filler that melts **above 840°F (450°C)** but below the base metals; the filler is drawn into a tight joint by **capillary action**. The base metal does not melt.
- **Braze welding**: same fillers (bronze) but a fillet or groove is built up like a weld, no capillary; used to repair cast iron and join thin steel.
- **Soldering**: below 840°F; capillary joints in copper tube, electrical, sheet metal.

Strength comes from the joint design (overlap area), not from a fat fillet: a brazed lap of **3-4× the thinner member** is as strong as the parent metal.

## Filler metals

| AWS class | Common names (Harris and others) | Composition | Solidus-liquidus °F (°C) | Flux | Use |
|---|---|---|---|---|---|
| **BCuP-5** | **Sil-Fos 15**, Phos-copper 15% Ag | 15 Ag, 80 Cu, 5 P | 1190-1475 (640-800) | **None on copper-to-copper** (phosphorus self-fluxes); flux on brass | HVAC/refrigeration copper lines, copper to brass; ductile, gap-filling |
| BCuP-6 | Sil-Fos 2, Dynaflow (6% Ag) | 6 Ag | 1190-1450 | Same | Copper lines, cheaper |
| BCuP-2 | Phos-copper 0% | 93 Cu, 7 P | 1310-1460 | Same | Copper only, tight fits, brittle |
| **BAg-5** | **Stay-Silv 45**, "45% silver" | 45 Ag, 30 Cu, 25 Zn | 1225-1370 (660-745) | Yes (white paste) | Cadmium-free general purpose: steel, stainless, copper, brass, nickel; fairly wide gaps |
| **BAg-7** | **Safety-Silv 56**, "56%" | 56 Ag, 22 Cu, 17 Zn, 5 Sn | 1145-1205 (620-650) | Yes | Cadmium-free, lowest temperature, best flow and colour on stainless (food service), tight joints |
| BAg-24 | Safety-Silv 50N, 50% silver with Ni | 50 Ag, 20 Cu, 28 Zn, 2 Ni | 1220-1305 | Yes (black flux for carbide) | **Tungsten carbide tips**, stainless, tool steel |
| BAg-1 | "Easy-Flo 45" (old), Stay-Silv 45 Cd | 45 Ag, 15 Cd | 1125-1145 | Yes | **Contains cadmium**: excellent flow, toxic fume; avoid; use BAg-5/7/24 instead |
| BAg-3 | Cd-bearing with Ni | 50 Ag, 16 Cd, 3 Ni | 1170-1270 | Black flux | Old carbide rod; replace with BAg-24 |
| **RBCuZn-C** | **Low-fuming bronze**, "brazing rod", bare or flux-coated | 58 Cu, 39 Zn, Sn, Fe, Mn | 1590-1630 (865-890) | Borax-type (bronze flux, or flux-coated rod) | **Braze welding** steel, cast iron, copper, galvanised (dull red heat) |
| RBCuZn-D | Nickel-silver (white bronze) | Cu-Zn-Ni | 1690-1715 | Bronze flux | Stronger, harder braze welding; tool tips, wear parts |
| BCu | Copper | 100 Cu | 1981 | Furnace | Furnace brazing of steel assemblies |
| **BAlSi-4** | Aluminium brazing rod, 4047 | 88 Al, 12 Si | 1070-1080 (577-582) | Aluminium flux (corrosive; or flux-cored) | Aluminium to aluminium (6061, 3003, 1100); the melting point is only 100°F below the base metal: tricky |
| BNi | Nickel-based | | 1800-2100 | Furnace/vacuum | Turbine, stainless assemblies |
| Zinc-aluminium "miracle rods" (Alumaloy, HTS-2000) | Zn-Al | 730-740 (390-395) | None (stainless brush under the puddle) | Aluminium repair without flux; solder-like strength, not for structural or pressure |

Silver content is not "better": choose by **temperature, flow (tight vs gap-filling), base metal and colour**, and by whether cadmium is out (it always is on food, potable water and anything you breathe near).

## Fluxes

| Flux | Range | For |
|---|---|---|
| **White brazing flux (AWS FB3-A, Stay-Silv White)** | 1050-1600°F | Silver brazing of steel, copper, brass, nickel |
| **Black brazing flux (FB3-C, Stay-Silv Black)** | 1050-1700°F, longer life | Stainless, tungsten carbide, tool steel, long heating cycles, heavy sections |
| Bronze brazing flux (borax-based, FB3-D) | 1400-2200°F | Braze welding with bronze rods |
| Aluminium brazing flux (FB1) | 1000-1100°F | Aluminium; chloride-based, corrosive: **wash off completely** with hot water |
| Soldering flux: water-soluble/acid (zinc chloride) | | Copper plumbing, sheet metal; wash off |
| Soldering flux: rosin (RMA/RA) | | Electrical/electronics only |
| No flux | | BCuP on copper-to-copper; furnace brazing in controlled atmosphere |

Flux does three jobs: shows temperature (goes clear and watery at brazing heat), dissolves oxides, and lets the filler wet. Apply a **thin** coat to both parts before assembly; too much flux traps in the joint. Fluxes are fluoride-based: gloves, no skin contact, ventilation, remove all residue after brazing (hot water and a brush, or a quench when the alloy allows; residue is corrosive on stainless and aluminium).

## Joint clearance

Capillary action works only in a **narrow, uniform gap** at brazing temperature:

![Capillary joint clearance, overlap and where the heat goes](/img/welding/brazing-joint.svg)

*Capillary joint clearance, overlap and where the heat goes*

| Filler | Clearance at brazing temperature |
|---|---|
| BAg silver alloys, flux | **0.001-0.005" (0.025-0.13 mm)** |
| BCuP on copper (no flux) | 0.001-0.005"; tube fittings are made to this |
| Bronze braze welding | Not capillary: a 45-90° groove or a fillet |
| BAlSi aluminium | 0.006-0.010" (flux) |
| Solder | 0.002-0.006"; copper tube fittings 0.002-0.004" |

Dissimilar metals move the gap when heated: a steel bushing in a copper block opens up; a copper sleeve on a steel shaft tightens and can close the joint. Allow for expansion so the gap is right **at temperature**. Design the joint as a lap or sleeve, never a butt, and put the filler where gravity and capillary pull it through the joint (feed from the top or the side, watch it appear on the far side).

## Torch brazing procedure (silver brazing a steel-to-copper or copper-to-copper joint)

1. **Clean**: bright metal, no oil, oxide or paint: emery, wire brush, then solvent. Clean parts braze; dirty parts do not.
2. **Flux** both faces (except BCuP on copper-to-copper), assemble, support so nothing moves; keep the gap uniform.
3. **Torch**: oxy-acetylene with a **neutral to slightly carburising flame**, tip 1-2 sizes larger than for welding the same thickness (you heat a broad area, not a spot); air-acetylene or propane/MAPP is fine for copper tube. Shade 3-4 goggles.
4. **Heat broadly**: play the flame over both parts, **heating the heavier part more**, keeping the flame moving; do not point the inner cone at the flux or the joint. Aim for both parts reaching brazing temperature at the same time. The flux goes from white paste → bubbles → **clear and liquid** (that is the signal, about 1100°F for white flux). Copper dull red in dim light.
5. **Feed the filler at the joint, not in the flame**: touch the rod to the joint; if it does not melt, heat more and try again. Once it flows, it follows the heat: draw the torch along the joint and the filler chases it through. Feed enough to see a fillet all around and filler appearing at the far side.
6. Let it solidify undisturbed; remove flux residue with hot water (or quench when the part allows: never quench cast iron or carbide).
7. Inspect: a continuous fillet with a concave meniscus all the way around; voids or dull lumps mean the gap or the heat was wrong.

Typical mistakes: overheating (silver alloy boils and zinc burns off: white fume, porous joint; flux turns black and stops working), melting the rod in the flame and dripping it on (it balls up and does not flow), heating only one part.

## Copper refrigeration/plumbing lines with BCuP

No flux copper-to-copper; brass fittings need flux. Heat the tube first then the fitting, apply Sil-Fos at the joint, let capillary pull it in, then a small fillet. **Purge with nitrogen** (1-3 psi flow) through refrigeration lines while brazing to prevent oxide scale inside that would foul the compressor. Keep valves and driers cool (wet rag, heat sink). Never braze lines under pressure or with refrigerant present (phosgene-like decomposition).

## Braze welding steel and cast iron with bronze

Used for: cast iron repairs (see [cast iron](/article/welding-cast-iron-and-repairs)), thin galvanised steel, joining dissimilar metals, low-distortion repairs, building up worn surfaces on iron.

1. Bevel cast iron 90° with a grinder; clean to bright metal; for cast iron, heat the joint surfaces to a dull red and let the flame burn the graphite off (a brief oxidising pass), or the bronze will not wet.
2. Preheat cast iron to 400-600°F (larger castings) and keep it there; mild steel needs no preheat.
3. Flux-coated bronze rod, or bare rod dipped in bronze flux while hot; neutral flame, tip for the thickness.
4. Heat the base to **dull red (about 1200-1300°F)**, touch the rod, **tin** the faces first (a thin flowing layer that wets the metal), then build the fillet or fill the groove in layers.
5. Do not melt the base metal; if the bronze balls up and rolls, the base is too cold or dirty; if it fumes white and spreads thin with a burned look, too hot.
6. Cool cast iron slowly (blanket, sand). Braze welds machine easily.

Strength: bronze braze welds run 40-60 ksi tensile; do not use them for parts running above 500°F (the bronze softens) or for high-load structural joints.

## Carbide tips

Silver braze (BAg-24 with black flux, or a tri-metal shim) on a clean seat; **heat the steel body, not the carbide**; keep the flame off the carbide; **never quench** (the carbide cracks from thermal shock); cool slowly in air or vermiculite.

## Soldering copper tube (sweat joint)

1. Cut square, **ream** the burr, clean the tube end and fitting cup with abrasive cloth/fitting brush to bright copper.
2. Thin coat of paste flux on the tube end (not the fitting), insert, twist to spread.
3. Heat the **fitting** (cup), not the tube, with a propane/MAPP torch; move the flame around; when the flux bubbles and clears, touch solder to the joint opposite the flame; it is drawn in when the fitting is hot enough (about 400-500°F).
4. Feed only enough: **about 1/2" of solder per 1/2" of pipe diameter** (rule of thumb: solder length ≈ pipe size); a ring all around and stop.
5. Wipe with a dry rag while soft, cool naturally, wash flux off (acid flux corrodes).
6. Potable water: **lead-free** only (95/5 tin-antimony, or 96.5/3.5 tin-silver, 430-464°F); 50/50 tin-lead (361-421°F) only on non-potable, drain and roof work where allowed.

| Solder | Melting range °F | Use |
|---|---|---|
| 50/50 Sn-Pb | 361-421 | Non-potable, sheet metal, radiators; wide pasty range for wiping |
| 60/40 Sn-Pb | 361-374 | Electrical (rosin), close to eutectic |
| 63/37 Sn-Pb | 361 (eutectic) | Electronics |
| **95/5 Sn-Sb** | **450-464** | Potable copper, higher strength and temperature |
| **96.5/3.5 Sn-Ag** | **430** | Potable, stainless, HVAC; strongest common soft solder |
| Sn-Cu lead-free plumbing alloys | 415-460 | Potable |

## Health and safety

- **Cadmium** rods (BAg-1, -2, -3, old "Easy-Flo"): the white fume causes acute pulmonary oedema and long-term kidney damage. Replace with cadmium-free BAg-5/-7/-24. If an old rod with an unknown label is dull grey and flows unbelievably well, suspect cadmium: do not use it.
- Zinc fume from bronze and BAg (metal fume fever): ventilate.
- Fluoride fluxes: gloves, glasses, no breathing the vapour, wash hands.
- Beryllium-copper: no brazing without controls.
- Shade 3-4 for brazing, 2 for soldering (see [welding safety](/article/welding-safety-fumes-and-ppe)); oxy-fuel rules in [oxy-fuel safety](/article/oxy-fuel-safety).

## Related

- [Oxy-acetylene setup (Victor)](/article/oxy-acetylene-setup-victor)
- [Welding cast iron and repairs](/article/welding-cast-iron-and-repairs)
- [Welding aluminium](/article/welding-aluminium)
- [Welding safety, fumes and PPE](/article/welding-safety-fumes-and-ppe)
- [Steel grades and heat colours](/article/steel-grades-and-heat-colours)

File: millwright-kb/content/welding/fcaw-gas-shielded-setup.md
---
title: "Gas-Shielded Flux-Core (FCAW-G) Setup: E71T-1 Procedure Chart for .035, .045, .052 and 1/16 Wire, Gas, Polarity, Stickout and Technique"
slug: fcaw-gas-shielded-setup
category: welding
kind: chart
manufacturer: Lincoln Electric
model_numbers: ["Outershield 71M", "E71T-1C", "E71T-1M", "E71T-9C", "E71T-9M", "Dual Shield 7100", "Fabshield"]
tags: [flux core, FCAW-G, dual shield, E71T-1, Outershield 71M, wire feed speed, voltage, CO2, 75/25, DCEP, stickout, slag, structural welding, vertical up flux core]
source: "Lincoln Electric Outershield 71M data sheet, Typical Operating Procedures (Welding Consumables Catalog pp. 132-133, issue 01/12)."
summary: "Lincoln's published wire feed speed, voltage and amperage table for Outershield 71M (E71T-1C/M) in every diameter, with deposition rates, plus the gas, polarity, stickout, positions and technique that make gas-shielded flux-core the structural welder's workhorse."
---

## What it is

A tubular wire with flux inside, run on a **CV** machine with **DC+** and a shielding gas (100% CO2 or 75/25 Ar-CO2). The flux gives a slag that supports the puddle out of position and a smooth spray-like arc; the gas gives the shielding. Result: MIG speed with stick-like tolerance of position and thickness. It is the default for structural steel, heavy fabrication, shipbuilding and any vertical-up weld on plate.

Not to be confused with **self-shielded** flux-core (E71T-11, NR-211) which runs **DC−** with **no gas**: see [self-shielded flux-core setup](/article/fcaw-self-shielded-setup).

## Setup checklist

![Gas-shielded FCAW runs on the same machine as MIG: feeder, gun and CO2 bottle](/photos/welding/mig-machine.jpg)

*Gas-shielded FCAW runs on the same machine as MIG: feeder, gun and CO2 bottle. Photo: Luke Haggart, CC BY-SA 4.0, via commons*

| Item | Setting |
|---|---|
| Power source | CV (MIG) machine, **DC+ (electrode positive)** |
| Drive rolls | **Knurled** V-groove for the wire diameter (smooth rolls crush the tube) |
| Liner and tip | Steel liner; tip one size up is common for .045 and larger if feeding is rough |
| Gas | **100% CO2** (deepest penetration, cheapest, more spatter) or **75% Ar / 25% CO2** (smoother, less spatter, slightly lower voltage). Use the gas the wire is classified for: E71T-1**C** = CO2, E71T-1**M** = mixed gas; dual-classified wires run either |
| Gas flow | **40-50 cfh** (Lincoln) |
| Contact tip to work (CTWD) | **3/4-1"** (19-25 mm). Electrical stickout ≈ CTWD − 1/4" |
| Gun angle | **Drag** 10-20° ("drag if slag"); 45° work angle on fillets |
| Positions | All except vertical-down (T-1 slag freezes too fast to run downhill) |
| Base metal | Mild and low-alloy steel, 3/16" and thicker is where it shines; usable to 1/8" with .035 |

## Outershield 71M typical operating procedures (100% CO2, DC+, CTWD 3/4-1")

When running mixed gas (75/25), **decrease voltage about 1-2 V** from these values.

**.035" (0.9 mm)**

| WFS (ipm) | Volts | Approx. amps | Deposition (lb/h) |
|---|---|---|---|
| 200 | 20-23 | 95 | 2.8 |
| 250 | 21-24 | 115 | 3.5 |
| 300 | 22-25 | 130 | 4.2 |
| 350 | 23-26 | 150 | 4.9 |
| 400 | 24-27 | 160 | 5.6 |
| 500 | 26-29 | 185 | 7.0 |
| 600 | 28-31 | 200 | 8.4 |
| 700 | 30-33 | 215 | 9.8 |

**.045" (1.1 mm)** - the most common size

| WFS (ipm) | Volts | Approx. amps | Deposition (lb/h) |
|---|---|---|---|
| 200 | 23-26 | 165 | 3.9 |
| 250 | 24-27 | 190 | 4.8 |
| **300** | **25-28** | **220** | 5.8 |
| 350 | 26-29 | 245 | 6.8 |
| 400 | 26-29 | 265 | 7.8 |
| 500 | 28-31 | 295 | 9.7 |
| 600 | 30-33 | 315 | 11.7 |
| 700 | 32-35 | 325 | 13.7 |

**.052" (1.3 mm)**

| WFS (ipm) | Volts | Approx. amps | Deposition (lb/h) |
|---|---|---|---|
| 150 | 22-25 | 150 | 3.8 |
| 200 | 23-26 | 180 | 5.1 |
| 250 | 24-27 | 210 | 6.5 |
| 300 | 25-28 | 235 | 7.8 |
| 350 | 27-30 | 265 | 9.1 |
| 450 | 29-32 | 305 | 11.8 |
| 500 | 30-33 | 325 | 13.2 |
| 600 | 33-36 | 360 | 15.8 |

**1/16" (1.6 mm)**

| WFS (ipm) | Volts | Approx. amps | Deposition (lb/h) |
|---|---|---|---|
| 125 | 23-26 | 205 | 4.5 |
| 150 | 24-27 | 225 | 5.4 |
| 200 | 25-28 | 260 | 7.2 |
| 250 | 26-29 | 295 | 9.1 |
| 300 | 28-31 | 330 | 10.9 |
| 400 | 30-33 | 395 | 14.6 |
| 500 | 33-36 | 445 | 18.3 |

Efficiency (deposited/consumed) is 81-86%; the rest is slag and spatter.

## Picking a starting point by job

| Job | Wire | WFS / V |
|---|---|---|
| 1/8-3/16" fillets, flat | .035 | 300-350 ipm, 22-25 V |
| 1/4" fillets, flat/horizontal | .045 | 300-350 ipm, 25-28 V |
| 3/8" and up, flat, multi-pass | .045 | 400-500 ipm, 27-30 V, or .052 at 350-450 |
| Vertical-up fillet 1/4-3/8" | .045 | 250-300 ipm, 23-26 V (bottom of the range), slight side-to-side, pause at toes |
| Overhead | .045 | 220-280 ipm, 23-25 V, stringers |
| Heavy plate groove fill, flat | 1/16 | 300-400 ipm, 28-32 V |

Out of position: stay in the **lower third** of the WFS range, keep CTWD at 3/4", drag 10-15°, and let the slag do its job. If the puddle sags, you are too hot or the voltage is high.

## Technique notes

![Drag angle and stickout for flux-cored wire](/img/welding/fcaw-drag-stickout.svg)

*Drag angle and stickout for flux-cored wire*

- Drag angle and a steady stickout; the slag should follow the puddle by a finger-width.
- **Clean every pass** (chip and brush) on multi-pass; T-1 slag peels easily but leaves silicon islands that must go.
- Weave width no more than 3× wire diameter on code work unless the WPS allows; vertical-up uses a slight side-to-side or triangle.
- Restarts: grind the crater, strike 1/2" ahead, back into the crater.
- Wind: gas-shielded needs the same protection as MIG (screens over about 5 mph).
- Wire storage: keep spools dry and bagged; damp flux-core makes worm-track porosity. Discard rusty wire.

## Troubleshooting

| Symptom | Cause | Fix |
|---|---|---|
| Worm tracks (surface porosity lines) | Voltage too high for the WFS, damp wire, stickout too short, nitrogen from wind | Lower V 1-2, dry wire, 3/4" CTWD, screen |
| Slag inclusions | Pushing instead of dragging, poor cleaning, too cold, weave too wide | Drag, chip, raise WFS |
| Excess spatter | 100% CO2 at high voltage, too little stickout, DC− by mistake | Mixed gas, adjust, check polarity |
| Wire stubbing | Voltage low for WFS | Raise voltage |
| Undercut vertical-up | Too hot, no pause at toes | Lower WFS, pause |
| Bird-nesting | Smooth rolls or too much tension crushing the wire | Knurled rolls, reset tension |
| Cold lap on the bottom toe of a horizontal fillet | Work angle aimed high | Aim at the root, 45° |

## Related

- [Self-shielded flux-core (E71T-11) setup](/article/fcaw-self-shielded-setup)
- [MIG (GMAW) setup](/article/gmaw-mig-setup)
- [AWS wire classification decoder](/article/aws-electrode-classification)
- [Shielding gas selection and flow](/article/gas-selection-and-flow)
- [Positions and techniques](/article/positions-and-techniques)

File: millwright-kb/content/welding/gtaw-settings-by-material.md
---
title: "TIG Settings by Material and Thickness: Amperage, Tungsten, Filler, Cup and Gas Flow for Steel, Stainless, Aluminium, Copper, Titanium and Chrome-Moly"
slug: gtaw-settings-by-material
category: welding
kind: chart
tags: [TIG amperage chart, TIG settings, TIG aluminum settings, TIG stainless settings, tungsten size chart, filler rod size, cup size, gas flow, DCEN amps, AC amps, titanium purge, chrome moly, copper TIG, TIG thickness chart]
source: "Miller TIG weld-setting calculator; welders-supply.com TIG settings chart; AWS C5.5; CK Worldwide reference; ESAB and Lincoln TIG guides."
summary: "Starting-point tables for the TIG welder: for each material and thickness the amperage range, tungsten diameter, filler diameter, cup size and argon flow, with the current type, the filler to use, and the material-specific rules (cleaning, purge, preheat, colour) that decide whether the weld is sound."
---

> These are starting points for butt and fillet welds in the flat position with argon. Set the machine's maximum 10-20% above the top of the range and drive with the pedal. Vertical and overhead: 10-15% less. Thick parts and heat sinks need more; small parts that heat-soak need less as you go.

![Amperage versus thickness for steel, stainless and aluminium](/img/welding/tig-amps-vs-thickness.svg)

*Amperage versus thickness for steel, stainless and aluminium*

## Mild and low-alloy steel (DCEN, argon, filler ER70S-2 or ER70S-6)

| Thickness | Amps | Tungsten | Filler | Cup | Argon |
|---|---|---|---|---|---|
| 0.020-0.040" (24-20 ga) | 15-50 | 1/16" | 1/16" | #4-5 | 10-15 cfh |
| 0.040-0.060" (18-16 ga) | 40-80 | 1/16" | 1/16" | #5-6 | 12-18 |
| 0.060-0.093" (14-13 ga) | 60-110 | 3/32" | 1/16-3/32" | #6-7 | 15-20 |
| **0.093-0.125" (1/8")** | **90-150** | 3/32" | 3/32" | #7-8 | 15-25 |
| 0.125-0.188" (3/16") | 120-200 | 3/32-1/8" | 3/32-1/8" | #7-8 | 18-28 |
| 0.188-0.250" (1/4") | 175-275 | 1/8" | 1/8" | #8-10 | 20-30 |
| 0.250-0.375" (3/8") | 225-350 | 1/8-5/32" | 1/8-3/16" | #8-12 | 25-35 |
| 0.375-0.500" (1/2") | 300-400 | 5/32" | 3/16" | #10-12 | 28-40 |

Rules: **1 A per 0.001"**. Grind to bright metal; mill scale makes the puddle crawl. Bevel over 3/16" and weld multi-pass. Chrome-moly (4130) tube: same settings, ER70S-2 or ER80S-D2, no need to preheat under 0.120" wall but avoid drafts and quench; use a longer post-flow.

## Stainless steel (DCEN, argon, filler ER308L / 316L / 309L)

| Thickness | Amps | Tungsten | Filler | Cup | Argon |
|---|---|---|---|---|---|
| 0.020-0.040" | 10-40 | 1/16" (or 0.040") | 1/16" | #5-6 gas lens | 12-15 cfh |
| 0.040-0.060" | 35-70 | 1/16" | 1/16" | #6-7 gas lens | 15 |
| 0.060-0.093" | 55-100 | 3/32" | 1/16-3/32" | #7-8 gas lens | 15-18 |
| **0.093-0.125"** | **80-130** | 3/32" | 3/32" | #8 gas lens | 15-20 |
| 0.125-0.188" | 110-180 | 3/32-1/8" | 3/32-1/8" | #8-10 gas lens | 18-25 |
| 0.188-0.250" | 160-250 | 1/8" | 1/8" | #10-12 gas lens | 20-28 |
| 0.250-0.375" | 200-320 | 1/8-5/32" | 1/8-3/16" | #12 gas lens | 25-35 |

Rules: **10-20% less current than steel** of the same thickness (poor conductor, heat stays in the weld). Move fast; keep heat input low to stay out of the 800-1500°F (425-815°C) sensitisation range. **Back-purge** anything with an exposed root (pipe, tanks) with argon at 5-10 cfh after a good purge volume, or the root "sugars". Colour tells you shielding quality: silver or pale straw = good; blue is acceptable on non-corrosive service; grey/black = oxidised, cut it out on food, pharma or corrosive service. Use a **gas lens** and long post-flow. Copper chill bars pull heat and stop warping on sheet.

## Aluminium (AC, argon, filler ER4043 or ER5356)

| Thickness | Amps (AC) | Tungsten | Filler | Cup | Argon |
|---|---|---|---|---|---|
| 0.040-0.063" (18-16 ga) | 40-80 | 1/16-3/32" | 1/16" | #5-6 | 15-20 cfh |
| 0.063-0.093" (14-13 ga) | 70-110 | 3/32" | 3/32" | #6-7 | 15-22 |
| **0.093-0.125" (1/8")** | **100-160** | 3/32" | 3/32" | #7-8 | 18-25 |
| 0.125-0.188" (3/16") | 140-220 | 3/32-1/8" | 3/32-1/8" | #8-10 | 20-28 |
| 0.188-0.250" (1/4") | 190-300 | 1/8" | 1/8" | #8-10 | 22-32 |
| 0.250-0.375" (3/8") | 280-400 (preheat 200-300°F) | 5/32" | 1/8-3/16" | #10-12 | 28-38 |
| over 3/8" | 350+ with preheat, or helium mix | 5/32-3/16" | 3/16" | #12 | 30-40 |

Rules: **20-30% more current than steel**. Balance 65-75% EN, frequency 100-150 Hz on inverters. Clean: degrease first, then a **dedicated stainless brush** (brushing before degreasing drives oil into the oxide), weld within an hour. **Preheat** thick castings and plate over 1/4" to 200-300°F (never above 400°F on 6xxx/5xxx). 4043 for 6061 and castings (fluid, crack-resistant); 5356 for 5xxx alloys, higher strength, colour match after anodising. Never 5356 above 150°F service. Filler goes in fast and often; a bead that looks grey and grainy was starved of filler or too hot. Aluminium does not change colour before it melts: watch for the shine.

## Copper and copper alloys (DCEN, argon or Ar-He, filler ERCu / ERCuSi-A / ERCuAl-A2)

| Thickness | Amps | Notes |
|---|---|---|
| 1/16" | 100-150 | Pure copper: preheat 200°F; 75/25 Ar-He helps above 1/8" |
| 1/8" | 175-250 | Preheat 300-500°F on pure copper (conducts heat away fast) |
| 1/4" | 250-400 | Helium-rich gas, 1/8-5/32 tungsten |

Silicon bronze (ERCuSi-A) with DCEN at steel-like settings is the way to **braze-weld** galvanised and thin steel with TIG, and to join copper to steel: 60-120 A on 16-14 ga, puddle does not melt the steel.

## Titanium (DCEN, argon, filler ERTi-2 / ERTi-5)

| Thickness | Amps | Tungsten | Shielding |
|---|---|---|---|
| 0.030-0.060" | 25-70 | 1/16" | Gas lens #12 + trailing shield + back purge |
| 0.060-0.125" | 60-140 | 3/32" | Same |
| 0.125-0.250" | 120-250 | 1/8" | Same, or purge chamber |

Everything above 800°F must be under argon until it cools: **torch shield + trailing shield + back purge**, 20-40 cfh through the trailing shield. Colour is the inspector: **silver** = good; light straw/gold acceptable; blue, grey, white powder = rejected. Clean with a dedicated stainless brush and acetone, no chlorinated solvents, cotton gloves.

## Cast iron, nickel alloys, tool steel

TIG is possible on nickel alloys (ERNiCr-3 at stainless-like settings, DCEN, gas lens) and on tool steel for small repairs (preheat 300-600°F, matching or Ni-based filler, slow cool). Cast iron: TIG with ENiFe-type filler only for small cosmetic repairs with preheat; stick or braze is usually better.

## Quick conversion for the pedal

Set the machine's maximum amps to the top of the range for the thickness; a good operator floats between 60% and 90% of it. If you find yourself at 100% pedal all the time, raise the max; if the puddle blows out on every start, lower it.

## Related

- [TIG (GTAW) machine and torch setup](/article/gtaw-tig-setup)
- [Welding aluminium](/article/welding-aluminium)
- [Welding stainless and dissimilar metals](/article/welding-stainless-and-dissimilar)
- [Shielding gas selection and flow](/article/gas-selection-and-flow)

File: millwright-kb/content/welding/smaw-electrode-chart.md
---
title: "Stick Electrode Amperage Chart: E6010, E6011, E6012, E6013, E7014, E7018, E7024, E7028, Low-Alloy, Stainless and Cast Iron Rods"
slug: smaw-electrode-chart
category: welding
kind: chart
manufacturer: Lincoln Electric
model_numbers: ["Fleetweld 5P", "Fleetweld 5P+", "Fleetweld 35", "Fleetweld 180", "Fleetweld 7", "Fleetweld 37", "Fleetweld 47", "Jetweld 1", "Jetweld 2", "Jetweld 3", "Excalibur 7018 MR", "Excalibur 7018-1 MR", "Jetweld LH-70", "Jet-LH 78 MR", "Jetweld LH-3800", "E6010", "E6011", "E6013", "E7014", "E7018", "E7024", "E7028"]
tags: [stick electrode chart, welding rod amps, 7018 amps, 6010 amps, 6011 amps, 6013 amps, 7014 amps, 7024 amps, rod size, electrode diameter, polarity, DCEP, DCEN, AC, rod oven, low hydrogen storage, 7018 exposure, rebake, electrode selection]
source: "Lincoln Electric Stick Electrode Welding Guide (C2.410), 'Stick Electrode Typical Operating Procedures' pages 37-40; Lincoln Excalibur 7018-1 MR spec sheet A-17; AWS D1.1 Table 5.1 (electrode exposure) and AWS A5.1 for storage."
summary: "Amperage ranges by rod diameter and polarity for every common mild-steel electrode class, taken from Lincoln's published operating procedures, plus what each class is for, which polarity it runs on, positions, and the low-hydrogen rod storage, exposure and rebake rules."
---

> These ranges are Lincoln's published typical operating procedures for their electrodes. Other makers' rods of the same AWS class run within a few amps of these. Start in the middle of the range and adjust by the sound and the bead. A rod that sticks and the arc goes out is too cold; a rod that spatters heavily, undercuts and the coating burns back is too hot.

## The chart (amps)

**"Out-of-position" group: cellulose electrodes (deep penetration, fast-freeze, thin slag). All positions, including vertical down.**

| Electrode / AWS class | Polarity | 3/32" | 1/8" | 5/32" | 3/16" | 7/32" | 1/4" |
|---|---|---|---|---|---|---|---|
| Fleetweld 5P / **E6010** | DC+ | 40-70 | 75-130 | 90-175 | 140-225 | 200-275 | 220-325 |
| Fleetweld 5P+ / **E6010** | DC+ | 40-70 | 65-130 | 90-175 | 140-225 | - | - |
| Fleetweld 35 / **E6011** | AC | 50-85 | 75-120 | 90-160 | 120-200 | 150-260 | 190-300 |
| Fleetweld 35 / E6011 | DC± | 40-75 | 70-110 | 80-145 | 110-180 | 135-235 | 170-270 |
| Fleetweld 180 / **E6011** | AC | 40-90 | 60-120 | 115-150 | - | - | - |
| Fleetweld 180 / E6011 | DC± | 40-80 | 55-110 | 105-135 | - | - | - |

**"High speed" group: rutile / iron-powder electrodes (medium penetration, smooth bead, easy slag). Best flat, horizontal and downhill; usable in all positions.**

| Electrode / AWS class | Polarity | 3/32" | 1/8" | 5/32" | 3/16" | 7/32" | 1/4" |
|---|---|---|---|---|---|---|---|
| Fleetweld 7 / **E6012** | DC− | - | 80-135 | 110-180 | 155-250 | 225-295 | 245-325 |
| Fleetweld 7 / E6012 | AC | - | 90-150 | 120-200 | 170-275 | 250-325 | 275-360 |
| Fleetweld 37 / **E6013** | AC | 75-105 ¹ | 110-150 | 160-200 | 205-260 | - | - |
| Fleetweld 37 / E6013 | DC± | 70-95 | 100-135 | 145-180 | 190-235 | - | - |
| Fleetweld 47 / **E7014** | AC | 80-100 | 110-160 | 150-225 | 200-280 | 260-340 | 280-425 |
| Fleetweld 47 / E7014 | DC− | 75-95 | 110-145 | 135-200 | 185-235 | 235-305 | 260-380 |

¹ 5/64" E6013 runs 50-80 A AC (45-75 DC); 1/16" runs 20-45 A.

**"High deposition" group: heavy iron-powder electrodes. Flat, horizontal and slight downhill (15° max) only.**

| Electrode / AWS class | Polarity | 3/32" | 1/8" | 5/32" | 3/16" | 1/4" |
|---|---|---|---|---|---|---|
| Jetweld 1 / **E7024-1** | AC | 115-175 ² | 180-240 | 240-300 | 300-380 | 340-440 |
| Jetweld 1 / E7024-1 | DC± | 100-160 | 160-215 | 220-280 | 270-340 | 320-400 |
| Jetweld 2 / **E7024** | AC | 115-175 ² | 180-240 | 240-315 | 300-380 | 350-450 |
| Jetweld 2 / E7024 | DC± | 100-160 | 160-215 | 215-285 | 270-340 | 315-405 |
| Jetweld 3 / **E6027** | AC | - | 190-240 | 250-300 | 300-380 | 350-450 |
| Jetweld 3 / E6027 | DC± | - | 175-215 | 230-270 | 270-340 | 315-405 |

² 3/32" is 65-120 A AC (60-110 DC).

**Low-hydrogen group: E7018 family (X-ray quality, tough, "fill-freeze"). All positions except vertical down. E7028 is flat/horizontal only.**

| Electrode / AWS class | Polarity | 3/32" | 1/8" | 5/32" | 3/16" | 7/32" | 1/4" |
|---|---|---|---|---|---|---|---|
| Excalibur 7018 MR / **E7018 H4R** | DC+ | 70-110 | 85-150 | 125-200 | 170-260 | - | - |
| Excalibur 7018 MR | AC | 80-120 | 95-160 | 130-210 | 180-280 | - | - |
| Excalibur 7018-1 MR / **E7018-1 H4R** | DC+ | 70-110 | 90-160 | 130-210 | 180-300 | 250-330 | 300-400 |
| Excalibur 7018-1 MR | AC | 80-120 | 100-160 | 140-210 | 200-300 | 270-370 | 325-420 |
| Jetweld LH-70 / E7018 H4R | DC+ | 70-100 | 90-150 | 120-190 | 170-280 | 210-330 | 290-430 |
| Jetweld LH-70 | AC | 80-120 | 110-170 | 135-225 | 200-300 | 260-380 | 325-440 |
| Jet-LH 78 MR / E7018 H4R | DC+ | 85-110 | 110-160 | 130-200 | 180-270 | 250-330 | 300-400 |
| Jet-LH 78 MR | AC | - | 120-170 | 140-230 | 210-290 | 270-370 | 325-420 |
| Jetweld LH-3800 / **E7028 H8** | AC | - | - | 180-270 | 240-330 | 275-410 | 360-520 |
| Jetweld LH-3800 | DC+ | - | - | 170-240 | 210-300 | 260-380 | - |

**Low-alloy low-hydrogen (same technique as 7018):** Excalibur 7018-A1 (E7018-A1, 1/2% Mo): DC+ 70-110 / 90-160 / 130-210 for 3/32, 1/8, 5/32. Excalibur 8018-C1 and 8018-C3 (nickel): DC+ 70-110 / 90-160 / 130-210 / 180-300 / 250-330 / 300-400 for 3/32 through 1/4. Jet-LH 9018-B3 (Cr-Mo): DC+ 70-100 / 100-140 / 120-190. Jetweld LH-1100M (E11018-M): DC+ 70-110 / 90-155 / 120-190 / 160-280 / 190-310 / 230-360.

**Pipe electrodes (E7010-A1, E7010-P1, E8010-G):** DC+, 3/32 50-90 (7010-A1 only), 1/8 75-130, 5/32 90-175 to 90-185, 3/16 140-225.

**Stainless and other rods (typical, check the box):**

| Rod | Polarity | 3/32" | 1/8" | 5/32" | Notes |
|---|---|---|---|---|---|
| E308L-16 / E309L-16 / E316L-16 | DC+ (AC ok on -16) | 40-80 | 70-110 | 100-150 | Run at the low end; stainless conducts heat poorly and the rod overheats |
| ENi-Cl / ENiFe-Cl (cast iron) | DC+ or AC | 50-80 | 75-110 | 100-140 | Short beads, peen, let cool; see cast-iron article |
| Hardfacing (chromium carbide, build-up) | DC+ | - | 100-150 | 140-200 | Per rod data sheet |
| E7018 for "AC-only" buzz boxes (E7018 AC) | AC | 80-120 | 100-160 | 140-210 | Coating tuned for AC arc stability |

## Reading the number

`E 70 1 8` = **E**lectrode, **70** ksi minimum tensile, **1** = all positions (2 = flat and horizontal fillet only, 4 = flat/horizontal/overhead/vertical-down), **8** = coating type: low-hydrogen potassium with iron powder, AC or DC+. Full decoding, including suffixes like -1, H4R, A1, B2, C3, M, is in [AWS electrode and wire classification](/article/aws-electrode-classification).

## Which rod, in plain terms

| Rod | Personality | Reach for it when |
|---|---|---|
| **E6010** | Fierce, digging arc; thin fast-freezing slag; DC+ only | Open-root pipe, rusty or painted steel, vertical down, whipping technique; needs a DC machine with good arc force |
| **E6011** | E6010 for AC machines; also DC | Same jobs on a buzz box or when 6010 will not run on the machine |
| **E6012** | Soft arc, DC−, bridges gaps | Poor fit-up, sheet metal, downhill |
| **E6013** | Easiest to run, soft arc, pretty bead, shallow penetration | Sheet metal, tack welding, beginners, cosmetic non-structural |
| **E7014** | E6013 with iron powder; more deposition, drag technique | General fabrication, flat and horizontal fillets, farm repair |
| **E7018** | Low-hydrogen; smooth, strong, tough; must be kept dry; **do not whip** | Anything structural, thick plate, high-strength or restrained joints, code work |
| **E7024** | Drag rod, huge deposition, flat/horizontal only, self-releasing slag | Long flat fillets fast |
| **E7028** | Low-hydrogen high-deposition; flat/horizontal | Code-quality flat fillets fast |

## Polarity rules

- **DC+ (DCEP, reverse polarity)**: electrode positive. About two-thirds of the heat in the work; deeper penetration. Default for E6010, E7018 and most rods.
- **DC− (DCEN, straight)**: electrode negative. Less penetration, faster melt-off, cooler on the plate. Sheet metal with E6012/E6013, E7014, burn-through control.
- **AC**: alternates; cures arc blow on magnetised steel; needed for rods with "AC" in the box description; E6010 will **not** run on AC.

If arc blow (the arc wanders or blows to one side near the end of a joint) is a problem on DC: move the ground clamp, weld toward the ground, wrap the ground cable around the part, or switch to AC.

## Low-hydrogen storage, exposure and rebake

E7018 coatings absorb moisture from the air. Moisture becomes hydrogen in the weld, which causes underbead and delayed cracking, especially on thick or high-strength steel. AWS D1.1 Table 5.1 rules:

| Rod | Holding oven | Max time out of the oven ("exposure") | Then |
|---|---|---|---|
| E7018 (no R) | **250°F (120°C) minimum**, continuously | **4 hours** | Rebake once, or scrap |
| E7018 with **R** designator (e.g. E7018 H4R, Excalibur MR) | 250°F minimum | **9 hours** (per AWS D1.1 for -R electrodes) | Rebake once, or scrap |
| E8018 | 250°F minimum | 2 hours | |
| E9018 | 250°F minimum | 1 hour | |
| E10018 / E11018 | 250°F minimum | 30 minutes | |

- Opened can → straight into the holding oven. Unopened hermetically sealed cans store indefinitely.
- **Rebake** (recondition) once only: **700-800°F (370-430°C) for 1 hour** per AWS D1.1 for E70XX; then back into the 250°F oven. Rods rebaked twice, wet, or with rusty cores are scrap.
- Portable rod ovens (the hot box on the truck) count as holding ovens if they hold 250°F.
- Cellulose rods (E6010/E6011) are the opposite: they **need** a little moisture and must **not** go in a rod oven. Store dry at room temperature.
- E6013/E7014/E7024: store dry; if damp, 250-300°F for an hour restores them.

Red Seal / CSA W59 note: Canadian structural code uses the same 4 h exposure for E49XX (E70XX) and requires 120°C holding ovens; the CSA classification E4918 = E7018 (MPa strength 490).

## Amperage rules of thumb when the chart is not in your pocket

- **1 amp per 0.001" of rod core diameter** as a starting point: 1/8" (0.125") ≈ 125 A for 7018 and 7014; 6010 runs about 20% lower; 6013 about 10% lower.
- **Vertical and overhead**: drop 10-15% from the flat setting.
- **AC**: about 10% more than DC for the same rod.
- **Thin material**: choose the rod one size smaller than the plate thickness, never larger than the plate.
- Arc length ≈ rod core diameter; 7018 tighter, 6010 can be longer when whipping.

## Related

- [Stick (SMAW) machine setup, technique and troubleshooting](/article/smaw-stick-setup)
- [AWS electrode and wire classification decoder](/article/aws-electrode-classification)
- [Preheat, interpass and carbon equivalent](/article/preheat-interpass-and-carbon-equivalent)
- [Welding cast iron and repairs](/article/welding-cast-iron-and-repairs)
- [Welding safety: lens shades, fumes and PPE](/article/welding-safety-fumes-and-ppe)

File: millwright-kb/content/welding/welder-maintenance-and-consumables.md
---
title: "Welder Maintenance and Consumables: MIG Gun Liners, Contact Tips, Drive Rolls and Nozzles, TIG Torch Parts, Stick Holders and Cables, Machine Cleaning, Cooler Service, Consumable Storage and Troubleshooting Feed Problems"
slug: welder-maintenance-and-consumables
category: welding
kind: procedure
tags: [MIG gun liner, liner replacement, contact tip, contact tip size, drive rolls, V groove, knurled, U groove, drive roll tension, MIG nozzle, diffuser, gas diffuser, bird nest, wire feed problems, erratic feed, burnback, TIG collet, collet body, back cap, gas lens, TIG cup, electrode holder, welding cable repair, welder cleaning, blow out welder, TIG cooler coolant, welding machine maintenance, wire storage, rod oven]
source: "Miller Electric and Lincoln Electric owner's manuals (routine maintenance sections); Bernard/Tregaskiss MIG gun consumables and liner guides; CK Worldwide and Weldcraft TIG torch parts guides; Lincoln guidance on wire and electrode storage."
summary: "The consumables and service items on stick, MIG, flux-core and TIG equipment, how to size and replace each one, the daily and monthly machine checks, why liners and tips cause most MIG problems and how to fix feeding in five minutes, TIG torch anatomy and cooler care, cable and holder inspection, and how to store wire and rods so they weld clean."
---

## MIG gun consumables

![Liner, diffuser, contact tip and nozzle in order](/img/welding/mig-gun-parts.svg)

*Liner, diffuser, contact tip and nozzle in order*

```
   [machine] ── power pin ── cable/liner ── gun handle/trigger ── neck ── diffuser ── contact tip ── nozzle
                                         drive rolls at the feeder push the wire through the liner
```

| Part | Sizing | Replace when | Notes |
|---|---|---|---|
| **Liner** | By wire diameter range (e.g. .030-.035, .045-1/16); steel-coil for steel wire; Teflon/nylon for aluminium, sometimes stainless | Feeding gets erratic, "bird's nests", wire shavings at the tip, kinks; every 300-500 lb of wire or when swapping wire size | Cut with the gun **straight**, to the length on the gun maker's chart (usually flush with the diffuser seat, or 3/4" past the end of the cable for some brands), deburr the cut, blow out the cable before inserting |
| **Contact tip** | Match the wire: .030, .035, .045 (aluminium: one size larger); heavy-duty (longer, tapered) tips for high amps | Hole worn oval (arc wanders, burnbacks, erratic), spatter buildup, burned end; expect a few hours to a shift on hard use | Tighten with pliers, not fingers; a loose tip arcs in the diffuser |
| **Diffuser (gas diffuser / tip holder)** | By gun model | Gas holes plugged, threads stripped, burned | Keep the holes clear; it is the gas path |
| **Nozzle** | By gun; ID 1/2" (13 mm) standard, 5/8" for spray and flux-core, 3/8" for tight spots; flush, recessed, or extended tip positions | Spatter cannot be cleaned, insulator cracked, dented | Clean with welpers/nozzle reamer; dip in anti-spatter gel (not spray into the nozzle every weld) |
| **Neck** | Straight, 45°, 60°, flexible | Gas leak at the O-rings, insulation damaged | O-rings dry out: a leak here means porosity at the start of welds |
| **Trigger, handle** | | Sticking, intermittent | |
| **Power pin / adapter** | Euro, Miller, Lincoln, Tweco | Loose, burned | Check the tightness and the O-rings for gas |
| Wire inlet guide (feeder) | By wire size | Worn, grooved | Aligns the wire with the drive rolls |
| **Drive rolls** | **V-groove** (solid steel wire), **U-groove** (aluminium), **V-knurled** (flux-core, hardfacing wire); size stamped on the roll; two-groove rolls carry two sizes: check which one is in the drive | Groove worn/polished, shavings | Tension: just enough that the wire stops when you pinch it lightly against a block of wood, no more; the roll should not crush or shave the wire |

## Fixing feeding in five minutes

| Symptom | Check, in order |
|---|---|
| **Bird's nest** at the rolls | Tip blocked or worn → liner kinked/dirty/wrong size → gun cable coiled tight → tension too high → wire spool brake too tight/loose → inlet guide misaligned |
| Erratic feed, arc surging | Contact tip worn → liner dirty (blow out, or replace) → drive rolls worn/wrong groove → spool tangled → cable bent sharply |
| **Burnback** (wire welds to the tip) | WFS too low for the voltage, tip too close/too small, worn tip, long arc/too much voltage, feed hesitations from the above |
| Wire stubbing, pushing the gun back | WFS too high or voltage too low (settings), or fine: a feed problem is not in play |
| Shavings at the drive | Tension too high, wrong groove, rusty wire, worn inlet guide |
| Wire will not feed at all | Spool brake, trigger, feeder motor breaker, liner blocked, contact tip jammed by a burnback |
| Porosity at starts | Gas leak in the gun (O-rings, diffuser), post-purge; hose fittings |

Rule: replace the tip first (cheapest), then clean or replace the liner, then check rolls and tension. Keep the gun cable **as straight as possible** while welding.

## TIG torch parts

![Every TIG torch consumable laid out: replace cups and collets when they crack or arc](/photos/welding/tig-torch-parts.jpg)

*Every TIG torch consumable laid out: replace cups and collets when they crack or arc. Photo: Nutzdatenbegleiter, CC BY-SA 4.0, via commons*

| Part | Notes |
|---|---|
| **Collet** | Sized to the tungsten diameter (1/16, 3/32, 1/8); replace when it will not grip or is arced |
| **Collet body** (standard) or **gas lens** collet body (screened, laminar flow) | Gas lens for stainless, titanium, long stickout; needs its own cups |
| **Cup / nozzle** | Alumina (pink) numbers #4-#12 (see [TIG setup](/article/gtaw-tig-setup)); replace when cracked or coated black; large-diameter "pyrex" cups for showing the puddle |
| **Back cap** | Long, medium, short (stubby for tight spots); O-ring must seal or gas escapes out the back |
| **Torch body / head** | Air-cooled #9, #17, #26; water-cooled #18, #20; flex heads; rigid |
| **Insulators / heat shield** | Between the collet body and cup; crack from heat |
| **Power cable, gas hose, water lines** | Braided covers; check for gas leaks with soapy water at every fitting |
| Torch switch / amptrol / pedal | Contacts corrode; the machine reads a "stuck pedal" as an open circuit |

**Cooler**: water-cooled torches need coolant flow before arc-on (interlock, if fitted, prevents burning the torch). Use **the maker's low-conductivity coolant** (Miller, Lincoln, "TIG coolant"), never tap water alone (corrosion, freezing, conductive) and never automotive antifreeze (clogs). Check level weekly, replace yearly, clean the filter, and if the torch cable gets warm the pump or the lines are the problem.

## Stick

- **Electrode holder**: jaws clean and gripping (worn jaws heat up and lose the arc), insulation intact (a cracked holder shocks and shorts to the work), cable connection tight. Replace the jaw inserts and springs; replace a holder with melted insulation.
- **Ground clamp**: spring strong, jaw faces clean copper; the clamp is half the circuit.
- **Cables**: no exposed copper, no taped splices in the first 10 ft from the holder (OSHA 1910.254), lugs tight and not warm, connectors (Dinse/Tweco) clean and fully seated; a warm connector is a loose one. Repair with proper splice connectors and insulate; replace cable with cracked jacket.

## Machine

**Daily**: cables and connectors; gas leaks; the fan runs; nothing sits on top of the machine; the cart wheels and cylinder chain.

**Weekly**: gun consumables per above; spool and drive; cooler level; clean the feeder rolls and inlet guide; blow spatter and dust from the gun nozzle and TIG cup.

**Monthly (or more in dusty shops)**: **disconnect power**, remove the covers, blow out with **clean dry compressed air** (moderate pressure, do not blast circuit boards directly; use a vacuum first on inverters with boards), especially the fan, heat sinks, transformer and rectifier fins; check for loose connections, discoloured wiring, chewed cables; tighten the output studs. Engine drives: engine oil, air filter, coolant, belts, fuel, battery, slip rings/brushes (on older units), and run under load monthly.

**Every 6-12 months**: calibration check of meters against a clamp meter (a display 10% out ruins procedure settings), contactor/relay contacts, thermal overload operation, ground continuity of the frame, input cord and plug, cooler coolant change, feeder gearbox lubrication if specified.

Signs of trouble: the arc got "soft" or erratic on all settings (loose output connections, failing rectifier, or just a bad ground), duty cycle tripping early (dust-clogged, fan failed), humming louder (loose laminations), a smell (overheating insulation: stop).

## Gas equipment

![Regulator and flow gauge: check for creep with the torch valve closed](/photos/welding/mig-regulator.jpg)

*Regulator and flow gauge: check for creep with the torch valve closed. Photo: Mimzy, CC0, via commons*

- Regulator/flowmeter: gauges read zero with no gas; creep (outlet pressure rising with the valve closed) means a bad seat: replace; cracked gauge lens; inlet filter. Never oil oxygen regulators.
- Hoses: leak test with soapy water at every shift change; replace cracked or spliced hose.
- Flowmeter tube: dirty tube reads wrong; clean or replace.
- Plasma: air dryer and filter serviced (water in the air kills consumables in minutes).

## Consumable storage

| Consumable | Storage |
|---|---|
| **Low-hydrogen stick (7018, 7016, 8018, stainless -15/-16, Ni rods)** | Sealed until opened, then **rod oven 250°F ± 25°F**; out of the oven ≤ 4 h (9 h for H4R); rebake once 700-800°F 1 h; wet or oil-contaminated rods: discard. Full rules in the [electrode chart](/article/smaw-electrode-chart) |
| Cellulosic (6010, 6011) | Dry, room temperature, **not** in the oven (they need their moisture) |
| Rutile (6013, 7014, 7024) | Dry storage; a 200°F warming oven is fine |
| **MIG solid wire** | On the machine with the cover closed; off the machine in a sealed bag with desiccant; rust on the wire = throw it out (feeding, porosity); avoid storing in the cold and bringing into warm air (condensation) |
| Flux-core wire (gas and self) | Same; seamless wires are less hygroscopic than folded; discard rusty or damp spools; some makers allow spool baking (check) |
| Aluminium wire | Sealed bag, no dust, use within a month of opening; wipe rods with acetone |
| TIG rod | Labelled tubes; never mixed; no fingerprints on aluminium and titanium rod (gloves) |
| Hardfacing and stainless stick | Sealed until used; oven-dry low-hydrogen types (most are) |
| Tungsten | In its box; no oil; grind lengthwise; store ground ends up in a foam holder |
| Brazing rod and flux | Flux sealed (absorbs water); rod dry |
| Submerged-arc flux | Bake per the maker (bonded flux 500-800°F) if opened |

## Common mistakes

- Cutting the liner with the gun coiled: it ends up short, gas and wire fight at the diffuser.
- Running .035 wire on the .030 side of the drive roll "because it feeds": crushed wire and shavings.
- Cranking the drive tension until it feeds through a blocked tip: the bird's nest is now guaranteed.
- Anti-spatter spray into a hot nozzle after every weld: it cokes in the diffuser holes.
- Tap water in the TIG cooler; it freezes in the truck and corrodes the torch.
- Blowing out an inverter with 150 psi shop air with the machine on: boards die.
- Storing 7018 in the truck: two weeks in a damp cab is a full box of porosity.

## Related

- [MIG (GMAW) setup](/article/gmaw-mig-setup)
- [TIG (GTAW) setup](/article/gtaw-tig-setup)
- [Stick electrode chart and storage](/article/smaw-electrode-chart)
- [Machine setup, duty cycle and cables](/article/machine-setup-and-duty-cycle)
- [Gas selection and flow](/article/gas-selection-and-flow)
