Repository: riggs19991/ruggedroute-dataops

# Millwright Knowledge Base

A searchable library of millwright procedures, charts and manufacturer manuals that any
millwright, student or instructor can open, search, and add to. Anyone can create a group
for their class, hand out a join code, and post each week's reading, handouts and files to it.

Live data lives in the shared Supabase project (all tables are prefixed `mw_`). The web
app is a static Vite + React build that talks to Supabase directly with the publishable key.

## What is in it

| Area | What it does |
|---|---|
| **Search** | Postgres full-text search with weighting (title and tags first, then manufacturer and model numbers, then summary, then body), typo tolerance via tr

File: millwright-kb/content/welding/welding-safety-fumes-and-ppe.md
---
title: "Welding Safety: Lens Shade Table by Process and Amperage, Fumes (Manganese, Hexavalent Chromium, Zinc, Phosgene), Ventilation and Respirators, Electric Shock, Fire and Hot Work Watch, Compressed Gas, Confined Spaces and PPE"
slug: welding-safety-fumes-and-ppe
category: welding
kind: safety
tags: [welding safety, welding shade, lens shade chart, shade number, welding fumes, manganese, hexavalent chromium, hex chrome, galvanized welding, metal fume fever, zinc fumes, phosgene, brake cleaner welding, ventilation, fume extractor, welding respirator, P100, electric shock welding, OCV, fire watch, hot work permit, 35 foot rule, welding PPE, welding helmet, arc eye, welder's flash, UV burn, welding in confined space, argon asphyxiation]
source: "OSHA 29 CFR 1910.252 (welding, cutting and brazing), 1910.133 (eye protection, shade table), 1910.254/255, 1926.102; ANSI Z49.1:2021 Safety in Welding, Cutting and Allied Processes (free from AWS); NFPA 51B (2019) hot work; AWS Safety and Health Fact Sheets; OSHA hexavalent chromium standard 1910.1026; ACGIH TLVs (manganese)."
summary: "The hazards of arc and gas welding in one place with the numbers that matter: the OSHA/ANSI filter shade table for each process and current, what is in the fume from carbon steel, stainless, galvanised and coated metal and how to ventilate or respirate for it, electric shock rules including open-circuit voltage and wet conditions, fire watch requirements and the 35-foot rule, cylinder and confined-space rules, and the PPE that stops burns and arc eye."
---

> Order of protection: **remove the hazard** (clean the coating off, weld outside the confined space), **engineer it out** (extraction, screens, guards), **administrative** (permit, fire watch, rotation), **PPE** last. PPE does not stop a fire or a phosgene cloud.

## Lens shade table

Minimum shade from OSHA 1910.133(a)(5); "suggested" from ANSI Z49.1 for comfort. Start at the suggested shade and go lighter, not below the minimum. Auto-darkening helmets: set the shade number the same way; the resting state (shade 3-4) is only for setup.

![An auto-darkening helmet: check the shade setting and the battery before the first arc](/photos/welding/speedglas.jpg)

*An auto-darkening helmet: check the shade setting and the battery before the first arc. Photo: Ergonomidesign, CC BY-SA 3.0, via commons*

![Filter shade by process and amperage](/img/welding/lens-shade-chart.svg)

*Filter shade by process and amperage*

| Process | Electrode size / current | Minimum shade | Suggested shade |
|---|---|---|---|
| **Stick (SMAW)** | < 3/32" electrode, < 60 A | 7 | 10 |
| | 3/32-5/32", **60-160 A** | **8** | **10-12** |
| | 5/32-1/4", 160-250 A | 10 | 12-14 |
| | > 1/4", 250-550 A | 11 | 14 |
| **MIG / flux-core (GMAW, FCAW)** | < 60 A | 7 | - |
| | **60-160 A** | **10** | **11** |
| | 160-250 A | 10 | 12 |
| | 250-500 A | 10 | 14 |
| **TIG (GTAW)** | < 50 A | 8 | 10 |
| | **50-150 A** | **8** | **12** |
| | 150-500 A | 10 | 14 |
| **Air carbon-arc gouging** | light, < 500 A | 10 | 12 |
| | heavy, 500-1000 A | 11 | 14 |
| **Plasma arc cutting** | < 300 A | 8 | 9 |
| | 300-400 A | 9 | 12 |
| | 400-800 A | 10 | 14 |
| Plasma arc welding | < 20 A / 20-100 / 100-400 / 400-800 | 6 / 8 / 10 / 11 | 6-8 / 10 / 12 / 14 |
| Carbon arc welding | | 14 | 14 |
| **Torch brazing** | | 3 | 3-4 |
| Torch soldering | | 2 | 2 |
| **Gas welding** | light < 1/8", medium 1/8-1/2", heavy > 1/2" | 4 / 5 / 6 | 4-5 / 5-6 / 6-8 |
| **Oxy-fuel cutting** | light < 1", medium 1-6", heavy > 6" | 3 / 4 / 5 | 3-4 / 4-5 / 5-6 |

Everyone within the arc's line of sight gets shade protection or a **welding screen**; helpers and fitters wear shade 5 face shields or glasses when standing next to the arc. **Safety glasses under the helmet always** (grinding, chipping, and the helmet flips up). Arc eye (welder's flash) is a UV burn to the cornea: it hurts 6-12 hours later, feels like sand, lasts 1-2 days; cold compresses, eye drops as advised, and dark; see a doctor if it does not settle, and never rub. Skin burns from UV happen through a T-shirt on a 250 A spray arc in minutes: cover up.

## Fumes

Fume is the metal vapour condensed into fine particles, plus gases from the arc and coatings. Concentration is highest in the plume 12-18" above the weld, which is exactly where a bent-over welder's head is.

| Source | Hazard | Exposure limits (OSHA PEL / ACGIH TLV, 8 h) | Control |
|---|---|---|---|
| Carbon steel, stick/flux-core especially | **Manganese** (nervous system), iron oxide | Mn: OSHA ceiling 5 mg/m³; **ACGIH TLV 0.02 mg/m³ respirable** (very low; flux-core easily exceeds it without extraction) | Local exhaust (fume gun or arm within 12-18"), keep head out of the plume, P100 respirator |
| **Stainless, hardfacing with Cr, Inconel, 309 on carbon** | **Hexavalent chromium** (Cr VI: lung cancer, asthma), nickel | Cr VI: **5 µg/m³ PEL**, action level 2.5 µg/m³ (OSHA 1910.1026 requires monitoring and controls) | Extraction at source, **P100 half-mask minimum**, PAPR for heavy work, no dry sweeping, hygiene (wash before eating) |
| **Galvanised, zinc-primed** | Zinc oxide: **metal fume fever** (chills, fever, metallic taste 4-12 h later; "Monday sickness"); also lead in some old coatings | ZnO 5 mg/m³ | **Grind the zinc off 1-2" back**, extraction, P100; expect fever the first time anyway |
| Cadmium plating (old bolts, some brazing rods) | Cadmium: acute lung injury, kidney | 5 µg/m³ | Do not weld or braze cadmium-plated parts or with Cd-bearing filler without extraction and respirator; avoid |
| Lead paint, old primers | Lead | 50 µg/m³ | Strip first; lead work needs its own program |
| Painted, oily, plastic-coated parts | Isocyanates (urethane paint), CO, aldehydes | | Strip 4" back |
| **Chlorinated solvents (brake cleaner, some degreasers) near the arc** | UV converts vapour to **phosgene** (lethal, delayed) | | **Never weld on or near parts cleaned with chlorinated brake cleaner**; use non-chlorinated cleaner, let it fully evaporate, ventilate |
| Beryllium-copper (tools, some bronze) | Beryllium | | Do not weld/grind without special controls |
| Any arc in argon/CO2 in a confined space | Oxygen displacement; CO from CO2 | O2 < 19.5% | Ventilation, monitor |
| Ozone (TIG/MIG on aluminium, high amps), NOx | Lung irritation | O3 0.1 ppm | Ventilation, distance |
| Flux-core and stick fume in general | Fluorides, respirable particulate | | Extraction |

**Ventilation rules (OSHA 1910.252(c))**: natural ventilation is acceptable only in spaces with > 10,000 ft³ per welder, ceilings > 16 ft, no barriers; otherwise mechanical ventilation or local exhaust (2,000 cfm per welder for general ventilation, or a local hood that gives 100 ft/min air velocity at the arc) is required. Practical: a fume arm or fume gun at every stainless, flux-core and galvanised job, a fan that moves the plume away from the welder's face (not across the shielding gas), and a fit-tested P100 half-mask for anything on the list above. Beards defeat half-masks: PAPR or shave.

## Electric shock

- Welding output is low voltage but **open-circuit voltage (OCV)** on a stick/TIG machine is 60-100 V DC (80 V max under ANSI Z49.1 for manual DC; AC 80 V with voltage-reducing device in wet conditions). Wet skin, wet gloves, sweat, lying on the work, or standing in water make that fatal.
- **Dry gloves**, dry clothes, insulate yourself from the work (rubber mat, dry plywood), do not wrap the cable around you, do not hold the electrode holder under your arm, never change electrodes with bare wet hands, do not rest the holder on the work.
- **Voltage-reducing devices (VRD)** on machines for confined and wet locations; use "low OCV" mode when available.
- Primary side: 230/460 V will kill instantly: only qualified electricians open the input; plugs and cords inspected; machine frame grounded.
- Work clamp on the work, close to the weld, never on a path that crosses a bearing, hoist chain, gas cylinder, or another welder's circuit. Two welders on one structure with different polarities can have 160 V between their electrodes.
- Never weld from a ladder or suspended platform without fall protection and dry conditions; a shock at height is a fall.
- Pacemakers: consult the doctor; stay off high-frequency TIG.

## Fire and hot work

- **35-foot rule** (OSHA 1910.252(a), NFPA 51B): all combustibles moved 35 ft (11 m) from the work or covered with fire-resistant blankets/screens; floor swept, cracks and floor openings covered, wall openings covered, ducts and conveyors that could carry sparks shut down or shielded.
- **Fire watch** required when combustibles cannot be moved or are within 35 ft, when openings expose combustibles, or for hot work on walls/ceilings with combustibles on the other side: **during the work and at least 30 minutes after (OSHA); NFPA 51B (2019) requires 60 minutes plus a check-back up to 3 hours** for high-risk areas. Fire watch has an extinguisher (ABC 20-lb or hose), knows how to use it and how to call the alarm, and does nothing else.
- **Hot work permit** (plant procedure, NFPA 51B): a signed check of the area, sprinkler status, gas monitoring where flammables are possible (LEL < 10%), and the fire watch. Never on drums, tanks or pipes that have held flammables without cleaning, purging and testing; a "clean" fuel tank explodes.
- Sparks travel 35 ft and roll further; grinding sparks bounce; overhead work rains fire into your collar and pockets: leathers, cap, closed pockets, no cuffs, no synthetic underlayers.
- Extinguisher and a way to raise the alarm within reach at every job; on trucks and in the field, a 10-lb ABC minimum.

## Compressed gases

Cylinders chained upright, caps on in transport, never used as rollers or anchor points, never welded on or near (arc strike on a cylinder = rupture), regulator backed out before opening, open slowly and stand to the side; acetylene never above **15 psig**; oxygen keeps oil, grease and gloves away; argon/CO2/nitrogen are asphyxiants (a leaking bottle in a tank or pit kills without warning; monitor O2). Full oxy-fuel rules in [oxy-fuel safety](/article/oxy-fuel-safety).

![Oxygen and fuel gas storage separation](/img/oxy-fuel/cylinder-storage.svg)

*Oxygen and fuel gas storage separation*

## Confined spaces

Welding inside a tank, pit, vessel, duct or between tight bulkheads: permit-required confined space entry (OSHA 1910.146): atmosphere tested (O2 19.5-23.5%, LEL < 10%, toxics) and **continuously monitored**, forced ventilation, cylinders and the machine **outside**, gas shut off at the cylinder and torches removed when you leave (a leaking torch fills the tank with fuel gas or argon), attendant, retrieval line, VRD on the machine, no chlorinated solvents inside, a fire watch outside. See [confined space entry](/article/confined-space-entry).

## PPE

![Welding PPE: helmet, leathers, gloves, safety glasses under the hood](/photos/welding/welder-ppe.jpg)

*Welding PPE: helmet, leathers, gloves, safety glasses under the hood. Photo: NAVFAC, CC BY 2.0, via commons*

| Item | Spec |
|---|---|
| Helmet | ANSI Z87.1, shade per table; auto-darkening with 4 sensors for fabrication; cover lens clean |
| Safety glasses | Z87.1+ under the helmet, always |
| Gloves | Stick/flux-core: heavy leather gauntlets; MIG: medium; TIG: thin goatskin for feel. Dry |
| Jacket / sleeves | FR cotton (not treated once), leather for heavy stick/overhead and carbon-arc; no synthetics next to skin |
| Trousers | FR or heavy cotton, no cuffs, over the boots |
| Boots | Leather, high, no laces exposed to sparks (metatarsal guards for heavy work) |
| Cap / skull cap | Under the helmet; ears covered for overhead |
| Hearing | Plugs or muffs for carbon-arc (115-120 dB), plasma, grinding, chipping hammers |
| Respirator | P100 half-mask fit-tested, or PAPR helmet, for stainless, galvanised, flux-core indoors, hardfacing |
| Face shield | Over glasses for grinding, carbon-arc gouging (with shade), chipping slag |
| Screens | Welding curtains around the job in a shared shop |

## Common mistakes

- Welding galvanised with the window open as "ventilation" and going home with a fever.
- Brake cleaner on a part, then TIG: phosgene. It has killed welders.
- Ground clamp on the crane hook or a machine bed: bearing damage and a hot cable.
- Fire watch leaving after 5 minutes; most hot-work fires start after the welder is gone.
- Shade too dark, then lifting the helmet to see the start: an arc eye every day.
- Gloves damp from sweat, changing a rod while sitting on the steel: a shock that makes you fall.

## Related

- [Oxy-fuel safety](/article/oxy-fuel-safety)
- [Machine setup, duty cycle and cables](/article/machine-setup-and-duty-cycle)
- [Gas selection and flow](/article/gas-selection-and-flow)
- [Hot work permits and fire watch](/article/hot-work-permits-and-fire-watch)
- [Confined space entry](/article/confined-space-entry)
- [PPE selection](/article/ppe-selection)
- [Lockout / tagout](/article/lockout-tagout-basics)
